Repository: conslmhoang/construction-materials-lab

# Construction Materials Lab — Mix Design & Strength Prediction

Live site: https://conslmhoang.github.io/construction-materials-lab/

A browser-only tool for fiber-reinforced cementitious and geopolymer composites (ECC/SHCC, UHPC, UHP-ECC):

1. **Mix design**: proportions → kg per m³ and per batch, with cost, embodied energy and CO₂ (20 materials, the same ones the model uses).
2. **Strength prediction**: compressive strength and tensile strain capacity from the mix,
   curing method/temperature/duration, test age and the fiber length, diameter, strength and modulus. It includes an 80% range, a strength-vs-age table,
   and a Save button that adds a result to the prediction log.
3. **Logs**: every mix design and batch is logged, predictions when you press Save; each row can be deleted (×), and the logs download as Excel/CSV.

| Page | What it shows |
|---|---|
| `index.html` | Calculator + prediction |
| `benchmark.html` | 10 ML models compared (10-fold cross-validation, random split) |
| `data.html` | The 509 source papers |

## Excel files: `excel/`

| File | Content |
|---|---|
| `Materials_20.xlsx` | Density, energy (MJ/kg), CO2 (kg/kg) and cost ($/kg) of the 20 materials, plus the suggested fiber length, diameter, tensile strength and elastic modulus, each with its source. The web can load it (Load material database from Excel). Rebuild: `python ml_spike/build_materials_xlsx.py` |
| `04 Dataset_web.xlsx` | Training data of the ML models (below) |

# ML spike — dự đoán fc / ft / εu (thử nghiệm, chưa phải bản chính thức)

Ngày: 2026-11-04. Mô hình: HistGradientBoosting nông (depth 3), ~70 biến.
Đánh giá: **leave-paper-out** (giấu nguyên bài báo khi kiểm tra = mô phỏng lab mới).

## Kết quả

| Đầu ra | Dữ liệu gốc (80 bài) | + 41 bài mới (110 bài) |
|---|---|---|
| fc | R² 0.64, MAE 22 MPa | R² 0.62, MAE 22 MPa |
| ft kéo trực tiếp | R² 0.57, MAE 1.8 MPa | R² 0.53, MAE 2.0 MPa |
| εu kéo trực tiếp | R² 0.31–0.38 | R² 0.36 |

Đường học (`learning_curves.png`): sai số chững lại khoảng 26–30% từ ~50 bài trở đi.
→ **Thêm bài báo không còn giúp nhiều.** Nút thắt là khác biệt giữa các lab.

## Hiệu chỉnh bằng mẫu của chính lab (`calib.py`)

Sai số tương đối trên bài báo chưa thấy, khi biết kết quả thật của k mẫu cùng lab:

| k mẫu đã đúc | 0 | 1 | 2 | 3 |
|---|---|---|---|---|
| fc | 34% | 17% | 15% | 14% |
| ft | 35% | 24% | 21% | 20% |

→ Đúc 1–3 mẫu ở lab của bạn giảm sai số khoảng một nửa.

## Dữ liệu mới (`additions/`) — CẦN BẠN KIỂM TRA trước khi gộp vào `03 Dataset_ratio.xlsx`

| File | Bài | Dòng |
|---|---|---|
| pvaecc.csv | 9 | 60 |
| geopolymer.csv | 11 | 117 |
| uhpc_steel.csv | 13 | 112 |
| uhpecc.csv | 8 | 37 |

- Header giống tên cột trong `03 Dataset_ratio.xlsx` (99 cột chính).
- Cột cuối "Conversions / notes" ghi quy đổi + chỗ nghi ngờ (tìm chữ VERIFY).
- Chỗ đáng xem: Guo 2024 (10.3390/ma17174356) có thể bị đảo FA/GGBS; Zuo 2022 là cường độ uốn (đã gắn "flexural").
- `*_rejected.txt`: bài đã xem nhưng loại, kèm lý do.
- Tất cả đọc qua Europe PMC full text (MDPI chủ yếu), chưa đối chiếu Crossref riêng.

## Tiến độ thu thập (cập nhật 2026-11-06)

| Đợt | Bài | Dòng | File |
|---|---|---|---|
| Gốc (03 Dataset_ratio.xlsx) | 83 | 724 | — |
| 1 | 41 | 326 | pvaecc, geopolymer, uhpc_steel, uhpecc |
| 2 | 49 | 587 | w2_* |
| 3 | 61 | 868 | w3_* |
| 4 | 68 | 514 | w4_* (ưu tiên kéo trực tiếp) |
| **Tổng** | **~302** | **~3000** | |

R² CatBoost, bộ đầu vào web (không kích thước mẫu, không thông số sợi):

| Đầu ra | Lab mới (giấu bài) | Đã có 50% mẫu của lab |
|---|---|---|
| fc (2382 dòng, 264 bài) | 0.71 | 0.93 |
| ft trực tiếp (1022 dòng, 175 bài) | 0.48 | 0.82 |
| εu (732 dòng, 143 bài) | 0.40 | 0.74 |

## Làm sạch dữ liệu (`clean/`, 2026-11-06)

Không xoá dòng nào — `clean/dataset_clean.csv` gắn `use_fc / use_ft / use_eps` + lý do loại.
Xem lại bằng `clean/cleaning_review.xlsx` (Summary, Excluded rows, Model outliers, VERIFY rows).

Quy tắc (chỉ giữ quy tắc nào làm mô hình tốt hơn trong `clean/ablation*.csv`):

## Đã gộp vào 03 Dataset_ratio.xlsx (2026-11-06)

- 2295 dòng / 219 bài từ `additions/*.csv` nằm ở hàng 727–3021; 219 dòng mới trong `03 Dataset_sources.csv`.
- 218/219 DOI khớp Crossref (title + tác giả đầu); bài còn lại khớp title 100%, chỉ khác cách viết họ.
- Cột "Paper notes" bắt đầu bằng `[Agent-extracted …, <file>.csv]`; quy đổi của AI nằm ở cột "AI-derived values"; ô VERIFY tô vàng.
- Bản sao lưu trước khi gộp: `Backup/03 Dataset_ratio_backup_20261106_1055_before_merge.xlsx`, `Backup/03 Dataset_sources_backup_*_before_merge.csv`.
- `merge/verify_merge.py` xác nhận dữ liệu đọc từ workbook mới giống hệt file cũ + CSV (mọi ô, không tính thứ tự dòng).
- **Từ giờ chạy các script KHÔNG kèm tham số `additions`** (nếu không sẽ bị đếm trùng). `additions/` chỉ còn là kho lưu trữ + danh sách bỏ qua cho agent.

Hướng dẫn cho agent: `additions/AGENT_BRIEF.md`. Danh sách bỏ qua: `additions/existing_papers.txt`.

File: ml_spike/audit/packets/01.txt
PAPER: High-Performance Cementitious Composites with Tensile Strain Capacity Up to 18%
DOI: 10.3390/jcs9090502
SOURCES: []
Strain rows: 12  MAE 3.43 %

Cement (OPC),Fly ash (FA),GGBS (slag),Silica fume (SF),Metakaolin (MK),Limestone powder (LP),Sand,Crumb rubber (CR),EPS beads,Water,Superplasticizer (SP),VMA,NaOH,Na2SO4,Na2SiO3 (SSM / ASM / SMP),Water glass (WG),Ca(OH)2,PE fiber,PVA fiber,Steel fiber,PE fiber length (mm),PE fiber diameter (µm),PE fiber tensile strength (MPa),PE fiber elastic modulus (GPa),Curing method,Curing temperature (°C),Curing duration (days),Test age (days),Tensile strain capacity (%),row,pred

0.7,0.3,0.0,0.0,0.0,0.0,0.3,0.0,0.0,0.3,0.002,0.0004,0.0,0.0,0.0,0.0,0.0,1.8,0.0,0.0,18.0,25.0,3000.0,140.0,Standard moist room,25,28.0,28.0,8.3,861,10.29

0.6,0.4,0.0,0.0,0.0,0.0,0.3,0.0,0.0,0.304,0.002,0.0004,0.0,0.0,0.0,0.0,0.0,1.8,0.0,0.0,18.0,25.0,3000.0,140.0,Standard moist room,25,28.0,28.0,8.7,862,11.13

0.5,0.5,0.0,0.0,0.0,0.0,0.3,0.0,0.0,0.312,0.002,0.0004,0.0,0.0,0.0,0.0,0.0,1.8,0.0,0.0,18.0,25.0,3000.0,140.0,Standard moist room,25,28.0,28.0,18.3,863,9.11

0.4,0.6,0.0,0.0,0.0,0.0,0.3,0.0,0.0,0.316,0.002,0.0004,0.0,0.0,0.0,0.0,0.0,1.8,0.0,0.0,18.0,25.0,3000.0,140.0,Standard moist room,25,28.0,28.0,11.8,864,9.32

0.7,0.3,0.0,0.0,0.0,0.0,0.3,0.0,0.0,0.3,0.002,0.0004,0.0,0.0,0.0,0.0,0.0,1.8,0.0,0.0,18.0,25.0,3000.0,140.0,Standard moist room,25,28.0,28.0,8.3,865,10.12

0.7002,0.2998,0.0,0.0,0.0,0.0,0.3596,0.0,0.0,0.299,0.0021,0.0004,0.0,0.0,0.0,0.0,0.0,1.8,0.0,0.0,18.0,25.0,3000.0,140.0,Standard moist room,25,28.0,28.0,13.0,866,11.36

0.6999,0.3001,0.0,0.0,0.0,0.0,0.4196,0.0,0.0,0.3009,0.0021,0.0004,0.0,0.0,0.0,0.0,0.0,1.8,0.0,0.0,18.0,25.0,3000.0,140.0,Standard moist room,25,28.0,28.0,15.2,867,11.89

0.4,0.6,0.0,0.0,0.0,0.0,0.3,0.0,0.0,0.3,0.002,0.0004,0.0,0.0,0.0,0.0,0.0,1.8,0.0,0.0,18.0,25.0,3000.0,140.0,Standard moist room,25,28.0,28.0,11.8,868,9.4

0.4,0.6,0.0,0.0,0.0,0.0,0.3593,0.0,0.0,0.2988,0.0021,0.0004,0.0,0.0,0.0,0.0,0.0,1.8,0.0,0.0,18.0,25.0,3000.0,140.0,Standard moist room,25,28.0,28.0,10.4,869,13.68

0.3998,0.6002,0.0,0.0,0.0,0.0,0.4196,0.0,0.0,0.3009,0.0021,0.0004,0.0,0.0,0.0,0.0,0.0,1.8,0.0,0.0,18.0,25.0,3000.0,140.0,Standard moist room,25,28.0,28.0,16.3,870,11.57

0.4,0.6,0.0,0.0,0.0,0.0,0.3,0.0,0.0,0.316,0.002,0.0004,0.0,0.0,0.0,0.0,0.0,1.8,0.0,0.0,18.0,25.0,3000.0,140.0,Standard moist room,25,28.0,28.0,8.3,871,13.4

0.7,0.3,0.0,0.0,0.0,0.0,0.3,0.0,0.0,0.3,0.002,0.0004,0.0,0.0,0.0,0.0,0.0,1.8,0.0,0.0,18.0,25.0,3000.0,140.0,Standard moist room,25,28.0,28.0,11.8,872,9.05

File: ml_spike/audit/packets/02.txt
PAPER: Influence of curing conditions on mechanical and microstructural properties of ultra-high-performance strain-hardening cementitious composites with strain capacity up to 17.3%
DOI: 10.1016/j.dibe.2023.100150
SOURCES: ['I:\\01 Master\\02 Smart Concrete\\01 Developing app for predict compressive and tensile strength\\ConstructionMaterialsLab\\Papers\\Paper news\\elsevier_txt\\ELS_10_1016_j_dibe_2023_100150.txt']
Strain rows: 9  MAE 3.65 %

Cement (OPC),Fly ash (FA),GGBS (slag),Silica fume (SF),Metakaolin (MK),Limestone powder (LP),Sand,Crumb rubber (CR),EPS beads,Water,Superplasticizer (SP),VMA,NaOH,Na2SO4,Na2SiO3 (SSM / ASM / SMP),Water glass (WG),Ca(OH)2,PE fiber,PVA fiber,Steel fiber,PE fiber tensile strength (MPa),Curing method,Curing temperature (°C),Curing duration (days),Test age (days),Tensile strain capacity (%),row,pred

0.6667,0.0,0.3333,0.11136,0.0,0.0,0.33341,0.0,0.0,0.18471,0.02167,0.0,0.0,0.0,0.0,0.0,0.0,2.0,0.0,0.0,3000.0,Sealed / wrapped,20,7.0,7.0,17.3,1680,11.44

0.6667,0.0,0.3333,0.11136,0.0,0.0,0.33341,0.0,0.0,0.18471,0.02167,0.0,0.0,0.0,0.0,0.0,0.0,2.0,0.0,0.0,3000.0,Sealed / wrapped,20,7.0,7.0,14.9,1681,12.5

0.6667,0.0,0.3333,0.11136,0.0,0.0,0.33341,0.0,0.0,0.18471,0.02167,0.0,0.0,0.0,0.0,0.0,0.0,2.0,0.0,0.0,3000.0,Sealed / wrapped,20,7.0,7.0,8.9,1682,15.07

0.6667,0.0,0.3333,0.11136,0.0,0.0,0.33341,0.0,0.0,0.18471,0.02167,0.0,0.0,0.0,0.0,0.0,0.0,2.0,0.0,0.0,3000.0,Sealed / wrapped,20,28.0,28.0,11.6,1683,8.4

0.6667,0.0,0.3333,0.11136,0.0,0.0,0.33341,0.0,0.0,0.18471,0.02167,0.0,0.0,0.0,0.0,0.0,0.0,2.0,0.0,0.0,3000.0,Sealed / wrapped,20,28.0,28.0,10.1,1684,9.02

0.6667,0.0,0.3333,0.11136,0.0,0.0,0.33341,0.0,0.0,0.18471,0.02167,0.0,0.0,0.0,0.0,0.0,0.0,2.0,0.0,0.0,3000.0,Sealed / wrapped,20,28.0,28.0,6.3,1685,10.71

0.6667,0.0,0.3333,0.11136,0.0,0.0,0.33341,0.0,0.0,0.18471,0.02167,0.0,0.0,0.0,0.0,0.0,0.0,2.0,0.0,0.0,3000.0,Sealed / wrapped,20,91.0,91.0,11.5,1686,9.54

0.6667,0.0,0.3333,0.11136,0.0,0.0,0.33341,0.0,0.0,0.18471,0.02167,0.0,0.0,0.0,0.0,0.0,0.0,2.0,0.0,0.0,3000.0,Sealed / wrapped,20,91.0,91.0,11.8,1687,9.54

0.6667,0.0,0.3333,0.11136,0.0,0.0,0.33341,0.0,0.0,0.18471,0.02167,0.0,0.0,0.0,0.0,0.0,0.0,2.0,0.0,0.0,3000.0,Sealed / wrapped,20,91.0,91.0,6.0,1688,11.52

File: ml_spike/audit/packets/03.txt
PAPER: Mechanical properties and statistical analysis of Engineered Cementitious Composites (ECC) with ultrahigh-volume limestone powder incorporating several supplementary cementitious materials
DOI: 10.1016/j.conbuildmat.2024.139432
SOURCES: ['I:\\01 Master\\02 Smart Concrete\\01 Developing app for predict compressive and tensile strength\\ConstructionMaterialsLab\\Papers\\Paper news\\elsevier_txt\\ELS_10_1016_j_conbuildmat_2024_139432.txt']
Strain rows: 19  MAE 1.41 %

Cement (OPC),Fly ash (FA),GGBS (slag),Silica fume (SF),Metakaolin (MK),Limestone powder (LP),Sand,Crumb rubber (CR),EPS beads,Water,Superplasticizer (SP),VMA,NaOH,Na2SO4,Na2SiO3 (SSM / ASM / SMP),Water glass (WG),Ca(OH)2,PE fiber,PVA fiber,Steel fiber,PVA fiber length (mm),PVA fiber diameter (µm),PVA fiber tensile strength (MPa),PVA fiber elastic modulus (GPa),Curing method,Curing temperature (°C),Curing duration (days),Test age (days),Compressive strength (MPa),Tensile strain capacity (%),row,pred

1.0,0.0,0.0,0.0,0.0,1.0,0.0,0.0,0.0,0.55,0.0,0.0,0.0,0.0,0.0,0.0,0.0,0.0,2.0,0.0,12.0,40.0,1600.0,42.0,Standard moist room,20,28.0,28.0,39.5,0.633,2575,1.28

1.0,0.0,0.0,0.0,0.33333,1.33333,0.0,0.0,0.0,0.73333,0.01333,0.0,0.0,0.0,0.0,0.0,0.0,0.0,2.0,0.0,12.0,40.0,1600.0,42.0,Standard moist room,20,28.0,28.0,,0.673,2576,1.79

1.0,0.0,0.0,0.0,1.0,2.0,0.0,0.0,0.0,1.1,0.03,0.0,0.0,0.0,0.0,0.0,0.0,0.0,2.0,0.0,12.0,40.0,1600.0,42.0,Standard moist room,20,28.0,28.0,,1.252,2577,3.61

1.0,0.0,0.0,0.0,3.0,4.0,0.0,0.0,0.0,2.2,0.08,0.0,0.0,0.0,0.0,0.0,0.0,0.0,2.0,0.0,12.0,40.0,1600.0,42.0,Standard moist room,20,28.0,28.0,,5.657,2578,1.83

0.75,0.25,0.0,0.0,0.0,1.0,0.0,0.0,0.0,0.55,0.005,0.0,0.0,0.0,0.0,0.0,0.0,0.0,2.0,0.0,12.0,40.0,1600.0,42.0,Standard moist room,20,28.0,28.0,,0.933,2579,1.57

0.5,0.5,0.0,0.0,0.0,1.0,0.0,0.0,0.0,0.55,0.005,0.0,0.0,0.0,0.0,0.0,0.0,0.0,2.0,0.0,12.0,40.0,1600.0,42.0,Standard moist room,20,28.0,28.0,,4.084,2580,2.09

0.25,0.75,0.0,0.0,0.0,1.0,0.0,0.0,0.0,0.55,0.005,0.0,0.0,0.0,0.0,0.0,0.0,0.0,2.0,0.0,12.0,40.0,1600.0,42.0,Standard moist room,20,28.0,28.0,,4.194,2581,3.56

0.75,0.0,0.25,0.0,0.0,1.0,0.0,0.0,0.0,0.55,0.011,0.0,0.0,0.0,0.0,0.0,0.0,0.0,2.0,0.0,12.0,40.0,1600.0,42.0,Standard moist room,20,28.0,28.0,,0.677,2582,0.89

0.5,0.0,0.5,0.0,0.0,1.0,0.0,0.0,0.0,0.55,0.011,0.0,0.0,0.0,0.0,0.0,0.0,0.0,2.0,0.0,12.0,40.0,1600.0,42.0,Standard moist room,20,28.0,28.0,,0.621,2583,1.63

0.25,0.0,0.75,0.0,0.0,1.0,0.0,0.0,0.0,0.55,0.011,0.0,0.0,0.0,0.0,0.0,0.0,0.0,2.0,0.0,12.0,40.0,1600.0,42.0,Standard moist room,20,28.0,28.0,,0.492,2584,2.09

0.33333,0.66667,0.0,0.0,0.33333,1.33333,0.0,0.0,0.0,0.73333,0.00667,0.0,0.0,0.0,0.0,0.0,0.0,0.0,2.0,0.0,12.0,40.0,1600.0,42.0,Standard moist room,20,28.0,28.0,,5.664,2585,3.34

0.5,0.5,0.0,0.0,1.0,2.0,0.0,0.0,0.0,1.1,0.04,0.0,0.0,0.0,0.0,0.0,0.0,0.0,2.0,0.0,12.0,40.0,1600.0,42.0,Standard moist room,20,28.0,28.0,,5.321,2586,3.31

0.66667,0.33333,0.0,0.0,0.33333,1.33333,0.0,0.0,0.0,0.73333,0.00667,0.0,0.0,0.0,0.0,0.0,0.0,0.0,2.0,0.0,12.0,40.0,1600.0,42.0,Standard moist room,20,28.0,28.0,,0.813,2587,2.28

0.33333,0.0,0.66667,0.0,0.33333,1.33333,0.0,0.0,0.0,0.73333,0.00667,0.0,0.0,0.0,0.0,0.0,0.0,0.0,2.0,0.0,12.0,40.0,1600.0,42.0,Standard moist room,20,28.0,28.0,,3.584,2588,1.36

0.5,0.0,0.5,0.0,1.0,2.0,0.0,0.0,0.0,1.1,0.04,0.0,0.0,0.0,0.0,0.0,0.0,0.0,2.0,0.0,12.0,40.0,1600.0,42.0,Standard moist room,20,28.0,28.0,,2.399,2589,3.6

0.66667,0.0,0.33333,0.0,0.33333,1.33333,0.0,0.0,0.0,0.73333,0.00667,0.0,0.0,0.0,0.0,0.0,0.0,0.0,2.0,0.0,12.0,40.0,1600.0,42.0,Standard moist room,20,28.0,28.0,,1.197,2590,1.58

0.25,0.25,0.5,0.0,0.0,1.0,0.0,0.0,0.0,0.55,0.005,0.0,0.0,0.0,0.0,0.0,0.0,0.0,2.0,0.0,12.0,40.0,1600.0,42.0,Standard moist room,20,28.0,28.0,,1.323,2591,1.79

0.25,0.5,0.25,0.0,0.0,1.0,0.0,0.0,0.0,0.55,0.005,0.0,0.0,0.0,0.0,0.0,0.0,0.0,2.0,0.0,12.0,40.0,1600.0,42.0,Standard moist room,20,28.0,28.0,,1.374,2592,3.31

0.5,0.25,0.25,0.0,0.0,1.0,0.0,0.0,0.0,0.55,0.005,0.0,0.0,0.0,0.0,0.0,0.0,0.0,2.0,0.0,12.0,40.0,1600.0,42.0,Standard moist room,20,28.0,28.0,,0.857,2593,1.61

File: ml_spike/audit/packets/04.txt
PAPER: Extremely-ductile alkali-activated slag-based composite with a tensile strain capacity up to 22 %
DOI: 10.1016/j.ceramint.2022.12.057
SOURCES: ['I:\\01 Master\\02 Smart Concrete\\01 Developing app for predict compressive and tensile strength\\ConstructionMaterialsLab\\Papers\\Paper news\\elsevier_txt\\ELS_10_1016_j_ceramint_2022_12_057.txt', 'I:\\01 Master\\02 Smart Concrete\\01 Developing app for predict compressive and tensile strength\\ConstructionMaterialsLab\\Papers\\Paper news\\download\\023_Lương_2023_10.1016_j.ceramint.2022.12.057.txt']
Strain rows: 3  MAE 7.68 %

Cement (OPC),Fly ash (FA),GGBS (slag),Silica fume (SF),Metakaolin (MK),Limestone powder (LP),Sand,Crumb rubber (CR),EPS beads,Water,Superplasticizer (SP),VMA,NaOH,Na2SO4,Na2SiO3 (SSM / ASM / SMP),Water glass (WG),Ca(OH)2,PE fiber,PVA fiber,Steel fiber,PE fiber length (mm),PE fiber diameter (µm),PE fiber tensile strength (MPa),PE fiber elastic modulus (GPa),Curing method,Curing temperature (°C),Curing duration (days),Test age (days),Compressive strength (MPa),Tensile strain capacity (%),row,pred

0.0,0.0,1.0,0.0,0.0,0.0,0.88889,0.05556,0.0,0.2,0.11778,0.0,0.0,0.0,0.0,0.0,0.11111,1.75,0.0,0.0,18.0,12.0,2700.0,88.0,Water curing,23,28.0,28.0,54.6,9.81,1286,20.76

0.0,0.0,1.0,0.0,0.0,0.0,0.88889,0.05556,0.0,0.2,0.11778,0.0,0.0,0.0,0.0,0.0,0.11111,1.75,0.0,0.0,18.0,12.0,2700.0,88.0,Water curing,23,28.0,28.0,53.6,22.34,1287,15.31

0.0,0.0,1.0,0.0,0.0,0.0,0.88889,0.05556,0.0,0.2,0.11778,0.0,0.0,0.0,0.0,0.0,0.11111,1.75,0.0,0.0,18.0,12.0,2700.0,88.0,Water curing,23,28.0,28.0,52.2,20.89,1288,15.82

File: ml_spike/audit/packets/05.txt
PAPER: Investigation on mechanical properties, pore distribution and crack evolution impact of high ductility low carbon engineered cementitious composites (LCECC) using different eco-friendly aggregates
DOI: 10.1016/j.jobe.2025.112277
SOURCES: ['I:\\01 Master\\02 Smart Concrete\\01 Developing app for predict compressive and tensile strength\\ConstructionMaterialsLab\\Papers\\Paper news\\elsevier_txt\\ELS_10_1016_j_jobe_2025_112277.txt']
Strain rows: 11  MAE 1.94 %

Cement (OPC),Fly ash (FA),GGBS (slag),Silica fume (SF),Metakaolin (MK),Limestone powder (LP),Sand,Crumb rubber (CR),EPS beads,Water,Superplasticizer (SP),VMA,NaOH,Na2SO4,Na2SiO3 (SSM / ASM / SMP),Water glass (WG),Ca(OH)2,PE fiber,PVA fiber,Steel fiber,PE fiber length (mm),PE fiber diameter (µm),PE fiber tensile strength (MPa),PE fiber elastic modulus (GPa),Curing method,Curing temperature (°C),Curing duration (days),Test age (days),Tensile strain capacity (%),row,pred

0.45455,0.18182,0.36364,0.06822,0.30455,0.14999,0.32892,0.21928,0.0,0.2741,0.07614,0.0,0.0,0.0,0.0,0.0,0.0,1.8,0.0,0.0,12.0,24.0,3000.0,116.0,Standard moist room,20,28.0,28.0,6.6,1955,11.3

0.45455,0.18182,0.36364,0.06822,0.30455,0.14999,0.32892,0.21928,0.0,0.2741,0.07614,0.0,0.0,0.0,0.0,0.0,0.0,1.8,0.0,0.0,12.0,24.0,3000.0,116.0,Standard moist room,20,28.0,28.0,13.81,1956,7.75

0.45455,0.18182,0.36364,0.06822,0.30455,0.14999,0.32892,0.21928,0.0,0.2741,0.07614,0.0,0.0,0.0,0.0,0.0,0.0,1.8,0.0,0.0,12.0,24.0,3000.0,116.0,Standard moist room,20,28.0,28.0,8.91,1957,10.15

0.45455,0.18182,0.36364,0.06822,0.30455,0.14999,0.5482,0.0,0.0,0.2741,0.0533,0.0,0.0,0.0,0.0,0.0,0.0,1.8,0.0,0.0,12.0,24.0,3000.0,116.0,Standard moist room,20,28.0,28.0,6.78,1958,5.31

0.45455,0.18182,0.36364,0.06822,0.30455,0.14999,0.5482,0.0,0.0,0.2741,0.0533,0.0,0.0,0.0,0.0,0.0,0.0,1.8,0.0,0.0,12.0,24.0,3000.0,116.0,Standard moist room,20,28.0,28.0,5.33,1959,5.38

0.45455,0.18182,0.36364,0.06822,0.30455,0.14999,0.5482,0.0,0.0,0.2741,0.0533,0.0,0.0,0.0,0.0,0.0,0.0,1.8,0.0,0.0,12.0,24.0,3000.0,116.0,Standard moist room,20,28.0,28.0,6.83,1960,5.17

0.45455,0.18182,0.36364,0.06822,0.30455,0.14999,0.5482,0.0,0.0,0.2741,0.0533,0.0,0.0,0.0,0.0,0.0,0.0,1.8,0.0,0.0,12.0,24.0,3000.0,116.0,Standard moist room,20,28.0,28.0,4.39,1961,5.31

0.45455,0.18182,0.36364,0.06822,0.30455,0.14999,0.5482,0.0,0.0,0.2741,0.0533,0.0,0.0,0.0,0.0,0.0,0.0,1.8,0.0,0.0,12.0,24.0,3000.0,116.0,Standard moist room,20,28.0,28.0,4.27,1962,5.54

0.45455,0.18182,0.36364,0.06822,0.30455,0.14999,0.5482,0.0,0.0,0.2741,0.0533,0.0,0.0,0.0,0.0,0.0,0.0,1.8,0.0,0.0,12.0,24.0,3000.0,116.0,Standard moist room,20,28.0,28.0,3.5,1963,5.67

0.45455,0.18182,0.36364,0.06822,0.30455,0.14999,0.5482,0.0,0.0,0.2741,0.0533,0.0,0.0,0.0,0.0,0.0,0.0,1.8,0.0,0.0,12.0,24.0,3000.0,116.0,Standard moist room,20,28.0,28.0,6.81,1964,5.13

0.45455,0.18182,0.36364,0.06822,0.30455,0.14999,0.5482,0.0,0.0,0.2741,0.0533,0.0,0.0,0.0,0.0,0.0,0.0,1.8,0.0,0.0,12.0,24.0,3000.0,116.0,Standard moist room,20,28.0,28.0,5.27,1965,5.13

File: ml_spike/audit/packets/06.txt
PAPER: Performance-based design of all-grade strain hardening cementitious composites with compressive strengths from 40 MPa to 120 MPa
DOI: 10.1016/j.cemconcomp.2019.01.001
SOURCES: ['I:\\01 Master\\02 Smart Concrete\\01 Developing app for predict compressive and tensile strength\\ConstructionMaterialsLab\\Papers\\Paper news\\elsevier_txt\\ELS_10_1016_j_cemconcomp_2019_01_001.txt']
Strain rows: 29  MAE 0.71 %

Cement (OPC),Fly ash (FA),GGBS (slag),Silica fume (SF),Metakaolin (MK),Limestone powder (LP),Sand,Crumb rubber (CR),EPS beads,Water,Superplasticizer (SP),VMA,NaOH,Na2SO4,Na2SiO3 (SSM / ASM / SMP),Water glass (WG),Ca(OH)2,PE fiber,PVA fiber,Steel fiber,PE fiber length (mm),PE fiber diameter (µm),PE fiber tensile strength (MPa),PE fiber elastic modulus (GPa),Curing method,Curing temperature (°C),Curing duration (days),Test age (days),Tensile strain capacity (%),row,pred

0.48277,0.0,0.51723,0.1034,0.0,0.06893,0.34478,0.0,0.0,0.16413,0.01723,0.0,0.0,0.0,0.0,0.0,0.0,1.0,0.0,0.0,18.0,24.0,2400.0,100.0,Water curing,20,28.0,28.0,2.2,1214,4.32

0.48277,0.0,0.51723,0.1034,0.0,0.06893,0.34478,0.0,0.0,0.16413,0.01723,0.0,0.0,0.0,0.0,0.0,0.0,1.0,0.0,0.0,18.0,20.0,2800.0,120.0,Water curing,20,28.0,28.0,3.52,1215,4.41

0.48277,0.0,0.51723,0.1034,0.0,0.06893,0.34478,0.0,0.0,0.16413,0.01723,0.0,0.0,0.0,0.0,0.0,0.0,2.0,0.0,0.0,12.0,24.0,2400.0,100.0,Water curing,20,28.0,28.0,5.11,1216,6.27

0.48277,0.0,0.51723,0.1034,0.0,0.06893,0.34478,0.0,0.0,0.16413,0.01723,0.0,0.0,0.0,0.0,0.0,0.0,2.0,0.0,0.0,18.0,24.0,2400.0,100.0,Water curing,20,28.0,28.0,8.0,1217,8.66

0.48277,0.0,0.51723,0.1034,0.0,0.06893,0.34478,0.0,0.0,0.16413,0.01723,0.0,0.0,0.0,0.0,0.0,0.0,2.0,0.0,0.0,18.0,20.0,2800.0,120.0,Water curing,20,28.0,28.0,8.49,1218,8.94

0.48276,0.0,0.51724,0.1012,0.0,0.06743,0.34077,0.0,0.0,0.18698,0.01402,0.0,0.0,0.0,0.0,0.0,0.0,1.0,0.0,0.0,12.0,24.0,2400.0,100.0,Water curing,20,28.0,28.0,2.61,1219,3.07

0.48276,0.0,0.51724,0.1012,0.0,0.06743,0.34077,0.0,0.0,0.18698,0.01402,0.0,0.0,0.0,0.0,0.0,0.0,1.0,0.0,0.0,18.0,24.0,2400.0,100.0,Water curing,20,28.0,28.0,3.66,1220,4.39

0.48276,0.0,0.51724,0.1012,0.0,0.06743,0.34077,0.0,0.0,0.18698,0.01402,0.0,0.0,0.0,0.0,0.0,0.0,1.0,0.0,0.0,18.0,20.0,2800.0,120.0,Water curing,20,28.0,28.0,4.59,1221,4.2

0.48276,0.0,0.51724,0.1012,0.0,0.06743,0.34077,0.0,0.0,0.18698,0.01402,0.0,0.0,0.0,0.0,0.0,0.0,2.0,0.0,0.0,12.0,24.0,2400.0,100.0,Water curing,20,28.0,28.0,6.69,1222,5.74

0.48276,0.0,0.51724,0.1012,0.0,0.06743,0.34077,0.0,0.0,0.18698,0.01402,0.0,0.0,0.0,0.0,0.0,0.0,2.0,0.0,0.0,18.0,24.0,2400.0,100.0,Water curing,20,28.0,28.0,10.13,1223,9.75

0.48276,0.0,0.51724,0.1012,0.0,0.06743,0.34077,0.0,0.0,0.18698,0.01402,0.0,0.0,0.0,0.0,0.0,0.0,2.0,0.0,0.0,18.0,20.0,2800.0,120.0,Water curing,20,28.0,28.0,10.11,1224,9.67

0.48287,0.0,0.51713,0.10151,0.0,0.06795,0.34183,0.0,0.0,0.2105,0.009,0.0,0.0,0.0,0.0,0.0,0.0,1.0,0.0,0.0,12.0,24.0,2400.0,100.0,Water curing,20,28.0,28.0,3.36,1225,2.81

0.48287,0.0,0.51713,0.10151,0.0,0.06795,0.34183,0.0,0.0,0.2105,0.009,0.0,0.0,0.0,0.0,0.0,0.0,1.0,0.0,0.0,18.0,24.0,2400.0,100.0,Water curing,20,28.0,28.0,4.31,1226,4.64

0.48287,0.0,0.51713,0.10151,0.0,0.06795,0.34183,0.0,0.0,0.2105,0.009,0.0,0.0,0.0,0.0,0.0,0.0,1.0,0.0,0.0,18.0,20.0,2800.0,120.0,Water curing,20,28.0,28.0,5.11,1227,4.77

0.48287,0.0,0.51713,0.10151,0.0,0.06795,0.34183,0.0,0.0,0.2105,0.009,0.0,0.0,0.0,0.0,0.0,0.0,2.0,0.0,0.0,12.0,24.0,2400.0,100.0,Water curing,20,28.0,28.0,5.82,1228,6.42

0.48287,0.0,0.51713,0.10151,0.0,0.06795,0.34183,0.0,0.0,0.2105,0.009,0.0,0.0,0.0,0.0,0.0,0.0,2.0,0.0,0.0,18.0,24.0,2400.0,100.0,Water curing,20,28.0,28.0,9.02,1229,9.69

0.48287,0.0,0.51713,0.10151,0.0,0.06795,0.34183,0.0,0.0,0.2105,0.009,0.0,0.0,0.0,0.0,0.0,0.0,2.0,0.0,0.0,18.0,20.0,2800.0,120.0,Water curing,20,28.0,28.0,9.6,1230,9.68

0.48287,0.0,0.51713,0.10137,0.0,0.06781,0.3559,0.0,0.0,0.25722,0.00643,0.0,0.0,0.0,0.0,0.0,0.0,1.0,0.0,0.0,12.0,24.0,2400.0,100.0,Water curing,20,28.0,28.0,2.59,1231,3.56

0.48287,0.0,0.51713,0.10137,0.0,0.06781,0.3559,0.0,0.0,0.25722,0.00643,0.0,0.0,0.0,0.0,0.0,0.0,1.0,0.0,0.0,18.0,24.0,2400.0,100.0,Water curing,20,28.0,28.0,5.91,1232,4.39

0.48287,0.0,0.51713,0.10137,0.0,0.06781,0.3559,0.0,0.0,0.25722,0.00643,0.0,0.0,0.0,0.0,0.0,0.0,1.0,0.0,0.0,18.0,20.0,2800.0,120.0,Water curing,20,28.0,28.0,6.13,1233,5.0

0.48287,0.0,0.51713,0.10137,0.0,0.06781,0.3559,0.0,0.0,0.25722,0.00643,0.0,0.0,0.0,0.0,0.0,0.0,2.0,0.0,0.0,12.0,24.0,2400.0,100.0,Water curing,20,28.0,28.0,6.88,1234,6.12

0.48287,0.0,0.51713,0.10137,0.0,0.06781,0.3559,0.0,0.0,0.25722,0.00643,0.0,0.0,0.0,0.0,0.0,0.0,2.0,0.0,0.0,18.0,24.0,2400.0,100.0,Water curing,20,28.0,28.0,11.14,1235,10.59

0.48287,0.0,0.51713,0.10137,0.0,0.06781,0.3559,0.0,0.0,0.25722,0.00643,0.0,0.0,0.0,0.0,0.0,0.0,2.0,0.0,0.0,18.0,20.0,2800.0,120.0,Water curing,20,28.0,28.0,12.0,1236,10.56

0.48264,0.0,0.51736,0.10148,0.0,0.0677,0.40769,0.0,0.0,0.37414,0.00269,0.0,0.0,0.0,0.0,0.0,0.0,1.0,0.0,0.0,12.0,24.0,2400.0,100.0,Water curing,20,28.0,28.0,3.01,1237,3.27

0.48264,0.0,0.51736,0.10148,0.0,0.0677,0.40769,0.0,0.0,0.37414,0.00269,0.0,0.0,0.0,0.0,0.0,0.0,1.0,0.0,0.0,18.0,24.0,2400.0,100.0,Water curing,20,28.0,28.0,5.4,1238,4.96

0.48264,0.0,0.51736,0.10148,0.0,0.0677,0.40769,0.0,0.0,0.37414,0.00269,0.0,0.0,0.0,0.0,0.0,0.0,1.0,0.0,0.0,18.0,20.0,2800.0,120.0,Water curing,20,28.0,28.0,6.03,1239,5.6

0.48264,0.0,0.51736,0.10148,0.0,0.0677,0.40769,0.0,0.0,0.37414,0.00269,0.0,0.0,0.0,0.0,0.0,0.0,2.0,0.0,0.0,12.0,24.0,2400.0,100.0,Water curing,20,28.0,28.0,6.18,1240,6.19

0.48264,0.0,0.51736,0.10148,0.0,0.0677,0.40769,0.0,0.0,0.37414,0.00269,0.0,0.0,0.0,0.0,0.0,0.0,2.0,0.0,0.0,18.0,24.0,2400.0,100.0,Water curing,20,28.0,28.0,10.64,1241,10.37

0.48264,0.0,0.51736,0.10148,0.0,0.0677,0.40769,0.0,0.0,0.37414,0.00269,0.0,0.0,0.0,0.0,0.0,0.0,2.0,0.0,0.0,18.0,20.0,2800.0,120.0,Water curing,20,28.0,28.0,11.28,1242,9.78

File: ml_spike/audit/packets/07.txt
PAPER: An economical ultra-high ductile engineered cementitious composite with large amount of coarse river sand
DOI: 10.1016/j.conbuildmat.2018.12.207
SOURCES: ['I:\\01 Master\\02 Smart Concrete\\01 Developing app for predict compressive and tensile strength\\ConstructionMaterialsLab\\Papers\\Paper news\\elsevier_txt\\ELS_10_1016_j_conbuildmat_2018_12_207.txt']
Strain rows: 15  MAE 1.32 %

Cement (OPC),Fly ash (FA),GGBS (slag),Silica fume (SF),Metakaolin (MK),Limestone powder (LP),Sand,Crumb rubber (CR),EPS beads,Water,Superplasticizer (SP),VMA,NaOH,Na2SO4,Na2SiO3 (SSM / ASM / SMP),Water glass (WG),Ca(OH)2,PE fiber,PVA fiber,Steel fiber,PE fiber length (mm),PE fiber diameter (µm),PE fiber tensile strength (MPa),PE fiber elastic modulus (GPa),Curing method,Curing temperature (°C),Curing duration (days),Test age (days),Tensile strain capacity (%),row,pred

0.4004,0.5996,0.0,0.0,0.0,0.0,0.7493,0.0,0.0,0.2398,0.0228,0.0,0.0,0.0,0.0,0.0,0.0,1.96,0.0,0.0,12.0,24.0,3000.0,110.0,Sealed / wrapped,75,9.0,10.0,4.09,1113,7.13

0.4007,0.5993,0.0,0.0,0.0,0.0,0.5494,0.0,0.0,0.2395,0.0151,0.0,0.0,0.0,0.0,0.0,0.0,1.96,0.0,0.0,12.0,24.0,3000.0,110.0,Sealed / wrapped,75,9.0,10.0,9.07,1114,8.46

0.4,0.6,0.0,0.0,0.0,0.0,0.3602,0.0,0.0,0.2398,0.0088,0.0,0.0,0.0,0.0,0.0,0.0,1.96,0.0,0.0,12.0,24.0,3000.0,110.0,Sealed / wrapped,75,9.0,10.0,10.12,1115,10.03

0.4002,0.5998,0.0,0.0,0.0,0.0,0.3547,0.0,0.0,0.2703,0.0065,0.0,0.0,0.0,0.0,0.0,0.0,1.96,0.0,0.0,12.0,24.0,3000.0,110.0,Sealed / wrapped,75,9.0,10.0,8.74,1116,9.8

0.4,0.6,0.0,0.0,0.0,0.0,0.3595,0.0,0.0,0.3,0.005,0.0,0.0,0.0,0.0,0.0,0.0,1.96,0.0,0.0,12.0,24.0,3000.0,110.0,Sealed / wrapped,75,9.0,10.0,9.43,1117,8.87

0.4004,0.5996,0.0,0.0,0.0,0.0,0.7493,0.0,0.0,0.2398,0.0198,0.0,0.0,0.0,0.0,0.0,0.0,1.96,0.0,0.0,12.0,24.0,3000.0,110.0,Sealed / wrapped,75,9.0,10.0,4.07,1118,7.17

0.4007,0.5993,0.0,0.0,0.0,0.0,0.5494,0.0,0.0,0.2395,0.0134,0.0,0.0,0.0,0.0,0.0,0.0,1.96,0.0,0.0,12.0,24.0,3000.0,110.0,Sealed / wrapped,75,9.0,10.0,7.45,1119,9.4

0.4,0.6,0.0,0.0,0.0,0.0,0.3602,0.0,0.0,0.2398,0.008,0.0,0.0,0.0,0.0,0.0,0.0,1.96,0.0,0.0,12.0,24.0,3000.0,110.0,Sealed / wrapped,75,9.0,10.0,9.44,1120,10.33

0.4002,0.5998,0.0,0.0,0.0,0.0,0.3547,0.0,0.0,0.2703,0.0065,0.0,0.0,0.0,0.0,0.0,0.0,1.96,0.0,0.0,12.0,24.0,3000.0,110.0,Sealed / wrapped,75,9.0,10.0,10.39,1121,9.01

0.4,0.6,0.0,0.0,0.0,0.0,0.3595,0.0,0.0,0.3,0.005,0.0,0.0,0.0,0.0,0.0,0.0,1.96,0.0,0.0,12.0,24.0,3000.0,110.0,Sealed / wrapped,75,9.0,10.0,9.54,1122,8.76

0.4004,0.5996,0.0,0.0,0.0,0.0,0.7493,0.0,0.0,0.2398,0.0198,0.0,0.0,0.0,0.0,0.0,0.0,1.96,0.0,0.0,12.0,24.0,3000.0,110.0,Sealed / wrapped,75,9.0,10.0,6.47,1123,4.45

0.4007,0.5993,0.0,0.0,0.0,0.0,0.5494,0.0,0.0,0.2395,0.0134,0.0,0.0,0.0,0.0,0.0,0.0,1.96,0.0,0.0,12.0,24.0,3000.0,110.0,Sealed / wrapped,75,9.0,10.0,9.95,1124,8.36

0.4,0.6,0.0,0.0,0.0,0.0,0.3602,0.0,0.0,0.2398,0.008,0.0,0.0,0.0,0.0,0.0,0.0,1.96,0.0,0.0,12.0,24.0,3000.0,110.0,Sealed / wrapped,75,9.0,10.0,10.75,1125,9.71

0.4002,0.5998,0.0,0.0,0.0,0.0,0.3547,0.0,0.0,0.2703,0.0065,0.0,0.0,0.0,0.0,0.0,0.0,1.96,0.0,0.0,12.0,24.0,3000.0,110.0,Sealed / wrapped,75,9.0,10.0,9.21,1126,9.57

0.4,0.6,0.0,0.0,0.0,0.0,0.3595,0.0,0.0,0.3,0.005,0.0,0.0,0.0,0.0,0.0,0.0,1.96,0.0,0.0,12.0,24.0,3000.0,110.0,Sealed / wrapped,75,9.0,10.0,8.12,1127,9.51

File: ml_spike/audit/packets/08.txt
PAPER: Multi-Dimensional Assessment of Low-Carbon Engineering Cement-Based Composites Based on Rh
DOI: 10.3390/ma19020424
SOURCES: []
Strain rows: 16  MAE 1.14 %

Cement (OPC),Fly ash (FA),GGBS (slag),Silica fume (SF),Metakaolin (MK),Limestone powder (LP),Sand,Crumb rubber (CR),EPS beads,Water,Superplasticizer (SP),VMA,NaOH,Na2SO4,Na2SiO3 (SSM / ASM / SMP),Water glass (WG),Ca(OH)2,PE fiber,PVA fiber,Steel fiber,PE fiber length (mm),PE fiber diameter (µm),PE fiber tensile strength (MPa),PE fiber elastic modulus (GPa),PVA fiber length (mm),PVA fiber diameter (µm),PVA fiber tensile strength (MPa),PVA fiber elastic modulus (GPa),Curing method,Curing temperature (°C),Curing duration (days),Test age (days),Tensile strain capacity (%),row,pred

0.4545,0.5455,0.0,0.0,0.0,0.0,0.3061,0.0,0.0,0.225,0.006,0.0,0.0,0.0,0.0,0.0,0.0,0.0,2.0,0.0,,,,,12.0,39.0,1833.0,41.0,Standard moist room,20,28.0,28.0,0.97,330,1.2

0.31427,0.68573,0.0,0.0,0.17146,0.08573,0.38479,0.0,0.0,0.28284,0.00754,0.0,0.0,0.0,0.0,0.0,0.0,2.0,0.0,0.0,12.0,25.0,3100.0,122.0,,,,,Standard moist room,20,28.0,28.0,3.7,331,6.53

0.4545,0.5455,0.0,0.0,0.0,0.0,0.3061,0.0,0.0,0.25,0.004,0.0,0.0,0.0,0.0,0.0,0.0,0.0,2.0,0.0,,,,,12.0,39.0,1833.0,41.0,Standard moist room,20,28.0,28.0,1.24,332,1.05

0.31427,0.68573,0.0,0.0,0.17146,0.08573,0.38479,0.0,0.0,0.31427,0.00503,0.0,0.0,0.0,0.0,0.0,0.0,0.0,2.0,0.0,,,,,12.0,39.0,1833.0,41.0,Standard moist room,20,28.0,28.0,2.0,333,3.05

0.31427,0.68573,0.0,0.0,0.17146,0.08573,0.38479,0.0,0.0,0.31427,0.00503,0.0,0.0,0.0,0.0,0.0,0.0,2.0,0.0,0.0,12.0,25.0,3100.0,122.0,,,,,Standard moist room,20,28.0,28.0,6.04,334,6.35

0.4545,0.5455,0.0,0.0,0.0,0.0,0.3061,0.0,0.0,0.275,0.003,0.0,0.0,0.0,0.0,0.0,0.0,0.0,2.0,0.0,,,,,12.0,39.0,1833.0,41.0,Standard moist room,20,28.0,28.0,0.95,335,1.3

0.31427,0.68573,0.0,0.0,0.17146,0.08573,0.38479,0.0,0.0,0.34569,0.00377,0.0,0.0,0.0,0.0,0.0,0.0,0.0,2.0,0.0,,,,,12.0,39.0,1833.0,41.0,Standard moist room,20,28.0,28.0,1.74,336,3.57

0.31427,0.68573,0.0,0.0,0.17146,0.08573,0.38479,0.0,0.0,0.34569,0.00377,0.0,0.0,0.0,0.0,0.0,0.0,2.0,0.0,0.0,12.0,25.0,3100.0,122.0,,,,,Standard moist room,20,28.0,28.0,7.78,337,5.87

0.4545,0.5455,0.0,0.0,0.0,0.0,0.3061,0.0,0.0,0.3,0.002,0.0,0.0,0.0,0.0,0.0,0.0,0.0,2.0,0.0,,,,,12.0,39.0,1833.0,41.0,Standard moist room,20,28.0,28.0,1.14,338,1.24

0.31427,0.68573,0.0,0.0,0.17146,0.08573,0.38479,0.0,0.0,0.37712,0.00251,0.0,0.0,0.0,0.0,0.0,0.0,0.0,2.0,0.0,,,,,12.0,39.0,1833.0,41.0,Standard moist room,20,28.0,28.0,4.2,339,3.0

0.4545,0.5455,0.0,0.0,0.0,0.0,0.3061,0.0,0.0,0.25,0.0035,0.0,0.0,0.0,0.0,0.0,0.0,0.0,2.0,0.0,,,,,12.0,39.0,1833.0,41.0,Standard moist room,20,28.0,28.0,1.13,340,1.12

0.4545,0.5455,0.0,0.0,0.0,0.0,0.3061,0.0,0.0,0.25,0.0045,0.0,0.0,0.0,0.0,0.0,0.0,0.0,2.0,0.0,,,,,12.0,39.0,1833.0,41.0,Standard moist room,20,28.0,28.0,0.95,341,1.13

0.31427,0.68573,0.0,0.0,0.17146,0.08573,0.38479,0.0,0.0,0.31427,0.0044,0.0,0.0,0.0,0.0,0.0,0.0,0.0,2.0,0.0,,,,,12.0,39.0,1833.0,41.0,Standard moist room,20,28.0,28.0,4.47,342,2.56

0.31427,0.68573,0.0,0.0,0.17146,0.08573,0.38479,0.0,0.0,0.31427,0.00566,0.0,0.0,0.0,0.0,0.0,0.0,0.0,2.0,0.0,,,,,12.0,39.0,1833.0,41.0,Standard moist room,20,28.0,28.0,2.42,343,3.08

0.31427,0.68573,0.0,0.0,0.17146,0.08573,0.38479,0.0,0.0,0.31427,0.0044,0.0,0.0,0.0,0.0,0.0,0.0,2.0,0.0,0.0,12.0,25.0,3100.0,122.0,,,,,Standard moist room,20,28.0,28.0,4.39,344,6.91

0.31427,0.68573,0.0,0.0,0.17146,0.08573,0.38479,0.0,0.0,0.31427,0.00566,0.0,0.0,0.0,0.0,0.0,0.0,2.0,0.0,0.0,12.0,25.0,3100.0,122.0,,,,,Standard moist room,20,28.0,28.0,8.4,345,5.44

File: ml_spike/audit/packets/09.txt
PAPER: Ice-cooled ultra-high performance engineered geopolymer composites for ambient temperature
DOI: 10.1016/j.dibe.2026.100972
SOURCES: ['I:\\01 Master\\02 Smart Concrete\\01 Developing app for predict compressive and tensile strength\\ConstructionMaterialsLab\\Papers\\Paper news\\download\\003_Nguyen_2026_10.1016_j.dibe.2026.100972.txt']
Strain rows: 5  MAE 3.61 %

Cement (OPC),Fly ash (FA),GGBS (slag),Silica fume (SF),Metakaolin (MK),Limestone powder (LP),Sand,Crumb rubber (CR),EPS beads,Water,Superplasticizer (SP),VMA,NaOH,Na2SO4,Na2SiO3 (SSM / ASM / SMP),Water glass (WG),Ca(OH)2,PE fiber,PVA fiber,Steel fiber,PE fiber length (mm),PE fiber diameter (µm),PE fiber tensile strength (MPa),PE fiber elastic modulus (GPa),Curing method,Curing temperature (°C),Curing duration (days),Test age (days),Compressive strength (MPa),Tensile strain capacity (%),row,pred

0.0,0.21053,0.78947,0.05263,0.0,0.0,0.52632,0.0,0.0,0.2,0.0,0.0,0.0,0.0,0.10526,0.15789,0.0,0.5,0.0,0.0,18.0,12.0,2700.0,88.0,Water curing,20,28.0,28.0,138.9,2.26,2,8.56

0.0,0.21053,0.78947,0.05263,0.0,0.0,0.52632,0.0,0.0,0.2,0.00737,0.0,0.0,0.0,0.10526,0.15789,0.0,1.0,0.0,0.0,18.0,12.0,2700.0,88.0,Water curing,20,28.0,28.0,141.6,10.63,3,5.99

0.0,0.21053,0.78947,0.05263,0.0,0.0,0.52632,0.0,0.0,0.2,0.01684,0.0,0.0,0.0,0.10526,0.15789,0.0,1.5,0.0,0.0,18.0,12.0,2700.0,88.0,Water curing,20,28.0,28.0,122.4,9.87,4,9.94

0.0,0.21053,0.78947,0.05263,0.0,0.0,0.52632,0.0,0.0,0.2,0.01684,0.0,0.0,0.0,0.10526,0.15789,0.0,1.5,0.0,0.0,18.0,12.0,2700.0,88.0,Air (lab ambient),20,28.0,28.0,125.5,12.36,5,8.42

0.0,0.21053,0.78947,0.05263,0.0,0.0,0.52632,0.0,0.0,0.2,0.01684,0.0,0.0,0.0,0.10526,0.15789,0.0,1.5,0.0,0.0,18.0,12.0,2700.0,88.0,Heat / steam curing,100,1.0,28.0,124.9,11.4,6,8.28

0.0,0.21053,0.78947,0.05263,0.0,0.0,0.52632,0.0,0.0,0.2,0.01684,0.0,0.0,0.0,0.10526,0.15789,0.0,1.5,0.0,0.0,18.0,12.0,2700.0,88.0,Water curing,20,7.0,7.0,105.5,,7,

0.0,0.21053,0.78947,0.05263,0.0,0.0,0.52632,0.0,0.0,0.2,0.01684,0.0,0.0,0.0,0.10526,0.15789,0.0,1.5,0.0,0.0,18.0,12.0,2700.0,88.0,Water curing,20,14.0,14.0,117.9,,8,

0.0,0.21053,0.78947,0.05263,0.0,0.0,0.52632,0.0,0.0,0.2,0.01684,0.0,0.0,0.0,0.10526,0.15789,0.0,1.5,0.0,0.0,18.0,12.0,2700.0,88.0,Air (lab ambient),20,7.0,7.0,109.9,,9,

0.0,0.21053,0.78947,0.05263,0.0,0.0,0.52632,0.0,0.0,0.2,0.01684,0.0,0.0,0.0,0.10526,0.15789,0.0,1.5,0.0,0.0,18.0,12.0,2700.0,88.0,Air (lab ambient),20,14.0,14.0,118.9,,10,

File: ml_spike/audit/packets/10.txt
PAPER: Enhanced interfacial bonding performance through novel stranded steel fibers in PVA-ECC: Experimental and theoretical analysis
DOI: 10.1016/j.conbuildmat.2025.141711
SOURCES: ['I:\\01 Master\\02 Smart Concrete\\01 Developing app for predict compressive and tensile strength\\ConstructionMaterialsLab\\Papers\\Paper news\\elsevier_txt\\ELS_10_1016_j_conbuildmat_2025_141711.txt']
Strain rows: 12  MAE 1.30 %

Cement (OPC),Fly ash (FA),GGBS (slag),Silica fume (SF),Metakaolin (MK),Limestone powder (LP),Sand,Crumb rubber (CR),EPS beads,Water,Superplasticizer (SP),VMA,NaOH,Na2SO4,Na2SiO3 (SSM / ASM / SMP),Water glass (WG),Ca(OH)2,PE fiber,PVA fiber,Steel fiber,PVA fiber length (mm),PVA fiber diameter (µm),Curing method,Curing temperature (°C),Curing duration (days),Test age (days),Compressive strength (MPa),Tensile strain capacity (%),row,pred

0.24997,0.75003,0.0,0.01823,0.0,0.0,0.09999,0.0,0.0,0.25496,0.00998,0.0002,0.0,0.0,0.0,0.0,0.0,0.0,1.0,0.0,12.0,12.0,Standard moist room,20,3.0,3.0,9.63,2.1,1821,3.04

0.24997,0.75003,0.0,0.01823,0.0,0.0,0.09999,0.0,0.0,0.25496,0.00998,0.0002,0.0,0.0,0.0,0.0,0.0,0.0,1.0,0.0,12.0,12.0,Standard moist room,20,7.0,7.0,20.68,2.38,1822,3.66

0.24997,0.75003,0.0,0.01823,0.0,0.0,0.09999,0.0,0.0,0.25496,0.00998,0.0002,0.0,0.0,0.0,0.0,0.0,0.0,1.0,0.0,12.0,12.0,Standard moist room,20,28.0,28.0,28.45,3.45,1823,2.45

0.24997,0.75003,0.0,0.01823,0.0,0.0,0.09999,0.0,0.0,0.28745,0.00998,0.0002,0.0,0.0,0.0,0.0,0.0,0.0,1.0,0.0,12.0,12.0,Standard moist room,20,3.0,3.0,7.55,2.68,1824,3.45

0.24997,0.75003,0.0,0.01823,0.0,0.0,0.09999,0.0,0.0,0.28745,0.00998,0.0002,0.0,0.0,0.0,0.0,0.0,0.0,1.0,0.0,12.0,12.0,Standard moist room,20,7.0,7.0,17.05,3.98,1825,3.35

0.24997,0.75003,0.0,0.01823,0.0,0.0,0.09999,0.0,0.0,0.28745,0.00998,0.0002,0.0,0.0,0.0,0.0,0.0,0.0,1.0,0.0,12.0,12.0,Standard moist room,20,28.0,28.0,24.78,4.69,1826,3.5

0.24997,0.75003,0.0,0.01823,0.0,0.0,0.09999,0.0,0.0,0.25496,0.00998,0.0002,0.0,0.0,0.0,0.0,0.0,0.0,2.0,0.0,12.0,12.0,Standard moist room,20,3.0,3.0,10.32,2.51,1827,3.26

0.24997,0.75003,0.0,0.01823,0.0,0.0,0.09999,0.0,0.0,0.25496,0.00998,0.0002,0.0,0.0,0.0,0.0,0.0,0.0,2.0,0.0,12.0,12.0,Standard moist room,20,7.0,7.0,19.83,3.91,1828,2.91

0.24997,0.75003,0.0,0.01823,0.0,0.0,0.09999,0.0,0.0,0.25496,0.00998,0.0002,0.0,0.0,0.0,0.0,0.0,0.0,2.0,0.0,12.0,12.0,Standard moist room,20,28.0,28.0,31.82,2.19,1829,4.28

0.24997,0.75003,0.0,0.01823,0.0,0.0,0.09999,0.0,0.0,0.28745,0.00998,0.0002,0.0,0.0,0.0,0.0,0.0,0.0,2.0,0.0,12.0,12.0,Standard moist room,20,3.0,3.0,8.96,2.97,1830,3.95

0.24997,0.75003,0.0,0.01823,0.0,0.0,0.09999,0.0,0.0,0.28745,0.00998,0.0002,0.0,0.0,0.0,0.0,0.0,0.0,2.0,0.0,12.0,12.0,Standard moist room,20,7.0,7.0,16.71,5.43,1831,4.22

0.24997,0.75003,0.0,0.01823,0.0,0.0,0.09999,0.0,0.0,0.28745,0.00998,0.0002,0.0,0.0,0.0,0.0,0.0,0.0,2.0,0.0,12.0,12.0,Standard moist room,20,28.0,28.0,26.55,7.45,1832,3.66

File: ml_spike/audit/packets/11.txt
PAPER: Enhancing the long-age ductile performance of Engineered Cementitious Composites (ECC) by replacing sand with crumb rubber
DOI: 10.1016/j.jobe.2025.115166
SOURCES: ['I:\\01 Master\\02 Smart Concrete\\01 Developing app for predict compressive and tensile strength\\ConstructionMaterialsLab\\Papers\\Paper news\\elsevier_txt\\ELS_10_1016_j_jobe_2025_115166.txt']
Strain rows: 3  MAE 5.07 %

Cement (OPC),Fly ash (FA),GGBS (slag),Silica fume (SF),Metakaolin (MK),Limestone powder (LP),Sand,Crumb rubber (CR),EPS beads,Water,Superplasticizer (SP),VMA,NaOH,Na2SO4,Na2SiO3 (SSM / ASM / SMP),Water glass (WG),Ca(OH)2,PE fiber,PVA fiber,Steel fiber,PE fiber length (mm),PE fiber diameter (µm),PE fiber tensile strength (MPa),PE fiber elastic modulus (GPa),Steel fiber length (mm),Steel fiber diameter (µm),Steel fiber tensile strength (MPa),Steel fiber elastic modulus (GPa),Curing method,Curing temperature (°C),Curing duration (days),Test age (days),Tensile strain capacity (%),row,pred

0.65476,0.25,0.09524,0.19048,0.0,0.0,0.35714,0.0,0.0,0.21429,0.01786,0.0,0.0,0.0,0.0,0.0,0.0,2.0,0.0,0.5,18.0,24.0,3200.0,116.0,13.0,200.0,2400.0,200.0,Standard moist room,20,28.0,28.0,9.51,1807,3.33

0.65476,0.25,0.09524,0.19048,0.0,0.0,0.35714,0.0,0.0,0.21429,0.01786,0.0,0.0,0.0,0.0,0.0,0.0,2.0,0.0,0.5,18.0,24.0,3200.0,116.0,13.0,200.0,2400.0,200.0,Air (lab ambient),20,60.0,60.0,2.32,1808,6.98

0.65476,0.25,0.09524,0.19048,0.0,0.0,0.35714,0.0,0.0,0.21429,0.01786,0.0,0.0,0.0,0.0,0.0,0.0,2.0,0.0,0.5,18.0,24.0,3200.0,116.0,13.0,200.0,2400.0,200.0,Air (lab ambient),20,90.0,90.0,2.66,1809,7.02

File: ml_spike/audit/packets/12.txt
PAPER: Effect of curing relative humidity on mechanical properties of engineered cementitious composites at multiple scales
DOI: 10.1016/j.conbuildmat.2021.122834
SOURCES: ['I:\\01 Master\\02 Smart Concrete\\01 Developing app for predict compressive and tensile strength\\ConstructionMaterialsLab\\Papers\\Paper news\\elsevier_txt\\ELS_10_1016_j_conbuildmat_2021_122834.txt']
Strain rows: 18  MAE 0.82 %

Cement (OPC),Fly ash (FA),GGBS (slag),Silica fume (SF),Metakaolin (MK),Limestone powder (LP),Sand,Crumb rubber (CR),EPS beads,Water,Superplasticizer (SP),VMA,NaOH,Na2SO4,Na2SiO3 (SSM / ASM / SMP),Water glass (WG),Ca(OH)2,PE fiber,PVA fiber,Steel fiber,PVA fiber length (mm),PVA fiber diameter (µm),PVA fiber tensile strength (MPa),PVA fiber elastic modulus (GPa),Curing method,Curing temperature (°C),Curing duration (days),Test age (days),Tensile strain capacity (%),row,pred

0.4545,0.5455,0.0,0.0,0.0,0.0,0.36,0.0,0.0,0.25,0.0018,0.0,0.0,0.0,0.0,0.0,0.0,0.0,2.0,0.0,12.0,39.0,1600.0,42.8,Standard moist room,20,7.0,7.0,3.35,1345,2.33

0.4545,0.5455,0.0,0.0,0.0,0.0,0.36,0.0,0.0,0.25,0.0018,0.0,0.0,0.0,0.0,0.0,0.0,0.0,2.0,0.0,12.0,39.0,1600.0,42.8,Standard moist room,20,7.0,7.0,2.51,1346,2.69

0.4545,0.5455,0.0,0.0,0.0,0.0,0.36,0.0,0.0,0.25,0.0018,0.0,0.0,0.0,0.0,0.0,0.0,0.0,2.0,0.0,12.0,39.0,1600.0,42.8,Standard moist room,20,7.0,7.0,2.12,1347,2.87

0.4545,0.5455,0.0,0.0,0.0,0.0,0.36,0.0,0.0,0.25,0.0018,0.0,0.0,0.0,0.0,0.0,0.0,0.0,2.0,0.0,12.0,39.0,1600.0,42.8,Standard moist room,20,28.0,28.0,3.12,1348,2.01

0.4545,0.5455,0.0,0.0,0.0,0.0,0.36,0.0,0.0,0.25,0.0018,0.0,0.0,0.0,0.0,0.0,0.0,0.0,2.0,0.0,12.0,39.0,1600.0,42.8,Standard moist room,20,28.0,28.0,2.29,1349,2.33

0.4545,0.5455,0.0,0.0,0.0,0.0,0.36,0.0,0.0,0.25,0.0018,0.0,0.0,0.0,0.0,0.0,0.0,0.0,2.0,0.0,12.0,39.0,1600.0,42.8,Standard moist room,20,28.0,28.0,1.63,1350,2.58

0.4545,0.5455,0.0,0.0,0.0,0.0,0.36,0.0,0.0,0.25,0.0018,0.0,0.0,0.0,0.0,0.0,0.0,0.0,2.0,0.0,12.0,39.0,1600.0,42.8,Standard moist room,20,60.0,60.0,2.46,1351,2.19

0.4545,0.5455,0.0,0.0,0.0,0.0,0.36,0.0,0.0,0.25,0.0018,0.0,0.0,0.0,0.0,0.0,0.0,0.0,2.0,0.0,12.0,39.0,1600.0,42.8,Standard moist room,20,60.0,60.0,2.16,1352,2.19

0.4545,0.5455,0.0,0.0,0.0,0.0,0.36,0.0,0.0,0.25,0.0018,0.0,0.0,0.0,0.0,0.0,0.0,0.0,2.0,0.0,12.0,39.0,1600.0,42.8,Standard moist room,20,60.0,60.0,1.63,1353,2.31

0.3125,0.6875,0.0,0.0,0.0,0.0,0.36,0.0,0.0,0.25,0.0019,0.0,0.0,0.0,0.0,0.0,0.0,0.0,2.0,0.0,12.0,39.0,1600.0,42.8,Standard moist room,20,7.0,7.0,4.0,1354,3.17

0.3125,0.6875,0.0,0.0,0.0,0.0,0.36,0.0,0.0,0.25,0.0019,0.0,0.0,0.0,0.0,0.0,0.0,0.0,2.0,0.0,12.0,39.0,1600.0,42.8,Standard moist room,20,7.0,7.0,3.87,1355,3.2

0.3125,0.6875,0.0,0.0,0.0,0.0,0.36,0.0,0.0,0.25,0.0019,0.0,0.0,0.0,0.0,0.0,0.0,0.0,2.0,0.0,12.0,39.0,1600.0,42.8,Standard moist room,20,7.0,7.0,2.43,1356,3.88

0.3125,0.6875,0.0,0.0,0.0,0.0,0.36,0.0,0.0,0.25,0.0019,0.0,0.0,0.0,0.0,0.0,0.0,0.0,2.0,0.0,12.0,39.0,1600.0,42.8,Standard moist room,20,28.0,28.0,3.8,1357,2.77

0.3125,0.6875,0.0,0.0,0.0,0.0,0.36,0.0,0.0,0.25,0.0019,0.0,0.0,0.0,0.0,0.0,0.0,0.0,2.0,0.0,12.0,39.0,1600.0,42.8,Standard moist room,20,28.0,28.0,3.69,1358,2.79

0.3125,0.6875,0.0,0.0,0.0,0.0,0.36,0.0,0.0,0.25,0.0019,0.0,0.0,0.0,0.0,0.0,0.0,0.0,2.0,0.0,12.0,39.0,1600.0,42.8,Standard moist room,20,28.0,28.0,1.83,1359,3.7

0.3125,0.6875,0.0,0.0,0.0,0.0,0.36,0.0,0.0,0.25,0.0019,0.0,0.0,0.0,0.0,0.0,0.0,0.0,2.0,0.0,12.0,39.0,1600.0,42.8,Standard moist room,20,60.0,60.0,3.63,1360,2.62

0.3125,0.6875,0.0,0.0,0.0,0.0,0.36,0.0,0.0,0.25,0.0019,0.0,0.0,0.0,0.0,0.0,0.0,0.0,2.0,0.0,12.0,39.0,1600.0,42.8,Standard moist room,20,60.0,60.0,3.23,1361,2.83

0.3125,0.6875,0.0,0.0,0.0,0.0,0.36,0.0,0.0,0.25,0.0019,0.0,0.0,0.0,0.0,0.0,0.0,0.0,2.0,0.0,12.0,39.0,1600.0,42.8,Standard moist room,20,60.0,60.0,1.94,1362,3.48

File: ml_spike/audit/packets/13.txt
PAPER: Uniaxial tensile test of high-strength high-ductility concrete (HSHDC): Mechanical response and toughness evaluation
DOI: 10.1016/j.jobe.2024.109332
SOURCES: ['I:\\01 Master\\02 Smart Concrete\\01 Developing app for predict compressive and tensile strength\\ConstructionMaterialsLab\\Papers\\Paper news\\elsevier_txt\\ELS_10_1016_j_jobe_2024_109332.txt']
Strain rows: 13  MAE 1.11 %

Cement (OPC),Fly ash (FA),GGBS (slag),Silica fume (SF),Metakaolin (MK),Limestone powder (LP),Sand,Crumb rubber (CR),EPS beads,Water,Superplasticizer (SP),VMA,NaOH,Na2SO4,Na2SiO3 (SSM / ASM / SMP),Water glass (WG),Ca(OH)2,PE fiber,PVA fiber,Steel fiber,PE fiber length (mm),PE fiber diameter (µm),PE fiber tensile strength (MPa),PE fiber elastic modulus (GPa),PVA fiber length (mm),PVA fiber diameter (µm),PVA fiber tensile strength (MPa),PVA fiber elastic modulus (GPa),Curing method,Curing temperature (°C),Curing duration (days),Test age (days),Compressive strength (MPa),Tensile strain capacity (%),row,pred

0.82353,0.17647,0.0,0.17647,0.0,0.0,0.42353,0.0,0.0,0.18824,0.02353,0.0,0.0,0.0,0.0,0.0,0.0,1.5,0.0,0.0,12.0,22.0,2300.0,90.0,,,,,Standard moist room,20,28.0,28.0,,3.561,1690,3.12

0.82353,0.17647,0.0,0.17647,0.0,0.0,0.42353,0.0,0.0,0.18824,0.02353,0.0,0.0,0.0,0.0,0.0,0.0,2.0,0.0,0.0,12.0,22.0,2300.0,90.0,,,,,Standard moist room,20,28.0,28.0,,3.839,1691,2.7

0.82353,0.17647,0.0,0.17647,0.0,0.0,0.42353,0.0,0.0,0.18824,0.02353,0.0,0.0,0.0,0.0,0.0,0.0,2.5,0.0,0.0,12.0,22.0,2300.0,90.0,,,,,Standard moist room,20,28.0,28.0,,4.647,1692,3.55

0.82353,0.17647,0.0,0.17647,0.0,0.0,0.42353,0.0,0.0,0.18824,0.02353,0.0,0.0,0.0,0.0,0.0,0.0,2.0,0.0,0.0,12.0,30.0,2300.0,90.0,,,,,Standard moist room,20,28.0,28.0,,3.156,1693,2.26

0.82353,0.17647,0.0,0.17647,0.0,0.0,0.42353,0.0,0.0,0.18824,0.02353,0.0,0.0,0.0,0.0,0.0,0.0,2.0,0.0,0.0,12.0,35.0,2300.0,90.0,,,,,Standard moist room,20,28.0,28.0,,2.294,1694,2.15

0.82353,0.17647,0.0,0.17647,0.0,0.0,0.42353,0.0,0.0,0.18824,0.02353,0.0,0.0,0.0,0.0,0.0,0.0,2.0,0.0,0.0,12.0,40.0,2300.0,90.0,,,,,Standard moist room,20,28.0,28.0,,0.345,1695,2.93

0.82353,0.17647,0.0,0.17647,0.0,0.0,0.42353,0.0,0.0,0.16471,0.02353,0.0,0.0,0.0,0.0,0.0,0.0,2.0,0.0,0.0,12.0,22.0,2300.0,90.0,,,,,Standard moist room,20,28.0,28.0,,0.811,1696,3.45

0.82353,0.17647,0.0,0.17647,0.0,0.0,0.42353,0.0,0.0,0.21176,0.02353,0.0,0.0,0.0,0.0,0.0,0.0,2.0,0.0,0.0,12.0,22.0,2300.0,90.0,,,,,Standard moist room,20,28.0,28.0,,1.888,1697,3.86

0.82353,0.17647,0.0,0.17647,0.0,0.0,0.42353,0.0,0.0,0.18824,0.02353,0.0,0.0,0.0,0.0,0.0,0.0,0.0,2.0,0.0,,,,,12.0,39.0,1600.0,40.0,Standard moist room,20,28.0,28.0,96.4,0.228,1698,0.49

0.76471,0.23529,0.0,0.17647,0.0,0.0,0.42353,0.0,0.0,0.18824,0.02353,0.0,0.0,0.0,0.0,0.0,0.0,2.0,0.0,0.0,12.0,22.0,2300.0,90.0,,,,,Standard moist room,20,28.0,28.0,,4.853,1699,4.48

0.76471,0.23529,0.0,0.17647,0.0,0.0,0.42353,0.0,0.0,0.18824,0.02353,0.0,0.0,0.0,0.0,0.0,0.0,0.0,2.0,0.0,,,,,12.0,39.0,1600.0,40.0,Standard moist room,20,28.0,28.0,91.6,0.25,1700,0.47

0.70588,0.29412,0.0,0.17647,0.0,0.0,0.42353,0.0,0.0,0.18824,0.02353,0.0,0.0,0.0,0.0,0.0,0.0,2.0,0.0,0.0,12.0,22.0,2300.0,90.0,,,,,Standard moist room,20,28.0,28.0,,6.483,1701,4.26

0.70588,0.29412,0.0,0.17647,0.0,0.0,0.42353,0.0,0.0,0.18824,0.02353,0.0,0.0,0.0,0.0,0.0,0.0,0.0,2.0,0.0,,,,,12.0,39.0,1600.0,40.0,Standard moist room,20,28.0,28.0,94.0,0.3,1702,0.78

0.82353,0.17647,0.0,0.17647,0.0,0.0,0.42353,0.0,0.0,0.18824,0.02353,0.0,0.0,0.0,0.0,0.0,0.0,0.0,2.0,0.0,,,,,12.0,39.0,1600.0,40.0,Standard moist room,20,7.0,7.0,85.9,,1703,

0.82353,0.17647,0.0,0.17647,0.0,0.0,0.42353,0.0,0.0,0.18824,0.02353,0.0,0.0,0.0,0.0,0.0,0.0,0.0,2.0,0.0,,,,,12.0,39.0,1600.0,40.0,Standard moist room,20,60.0,60.0,114.5,,1704,

0.76471,0.23529,0.0,0.17647,0.0,0.0,0.42353,0.0,0.0,0.18824,0.02353,0.0,0.0,0.0,0.0,0.0,0.0,0.0,2.0,0.0,,,,,12.0,39.0,1600.0,40.0,Standard moist room,20,7.0,7.0,85.1,,1705,

0.76471,0.23529,0.0,0.17647,0.0,0.0,0.42353,0.0,0.0,0.18824,0.02353,0.0,0.0,0.0,0.0,0.0,0.0,0.0,2.0,0.0,,,,,12.0,39.0,1600.0,40.0,Standard moist room,20,60.0,60.0,108.6,,1706,

0.70588,0.29412,0.0,0.17647,0.0,0.0,0.42353,0.0,0.0,0.18824,0.02353,0.0,0.0,0.0,0.0,0.0,0.0,0.0,2.0,0.0,,,,,12.0,39.0,1600.0,40.0,Standard moist room,20,7.0,7.0,84.0,,1707,

0.70588,0.29412,0.0,0.17647,0.0,0.0,0.42353,0.0,0.0,0.18824,0.02353,0.0,0.0,0.0,0.0,0.0,0.0,0.0,2.0,0.0,,,,,12.0,39.0,1600.0,40.0,Standard moist room,20,60.0,60.0,100.8,,1708,
