Repository: conslmhoang/construction-materials-lab

# ML spike — dự đoán fc / ft / εu (thử nghiệm, chưa phải bản chính thức)

Ngày: 2026-11-04. Mô hình: HistGradientBoosting nông (depth 3), ~70 biến.
Đánh giá: **leave-paper-out** (giấu nguyên bài báo khi kiểm tra = mô phỏng lab mới).

## Kết quả

| Đầu ra | Dữ liệu gốc (80 bài) | + 41 bài mới (110 bài) |
|---|---|---|
| fc | R² 0.64, MAE 22 MPa | R² 0.62, MAE 22 MPa |
| ft kéo trực tiếp | R² 0.57, MAE 1.8 MPa | R² 0.53, MAE 2.0 MPa |
| εu kéo trực tiếp | R² 0.31–0.38 | R² 0.36 |

Đường học (`learning_curves.png`): sai số chững lại khoảng 26–30% từ ~50 bài trở đi.
→ **Thêm bài báo không còn giúp nhiều.** Nút thắt là khác biệt giữa các lab.

File: ml_spike/audit/packets/14.txt
PAPER: Development of strain-hardening cementitious composites utilizing slag and calcium carbonate powder
DOI: 10.1016/j.conbuildmat.2020.122028
SOURCES: ['I:\\01 Master\\02 Smart Concrete\\01 Developing app for predict compressive and tensile strength\\ConstructionMaterialsLab\\Papers\\Paper news\\elsevier_txt\\ELS_10_1016_j_conbuildmat_2020_122028.txt']
Strain rows: 34  MAE 0.42 %

Cement (OPC),Fly ash (FA),GGBS (slag),Silica fume (SF),Metakaolin (MK),Limestone powder (LP),Sand,Crumb rubber (CR),EPS beads,Water,Superplasticizer (SP),VMA,NaOH,Na2SO4,Na2SiO3 (SSM / ASM / SMP),Water glass (WG),Ca(OH)2,PE fiber,PVA fiber,Steel fiber,PVA fiber length (mm),PVA fiber diameter (µm),PVA fiber tensile strength (MPa),PVA fiber elastic modulus (GPa),Curing method,Curing temperature (°C),Curing duration (days),Test age (days),Compressive strength (MPa),Tensile strain capacity (%),row,pred

0.33333,0.0,0.66667,0.0,0.0,0.7334,0.0,0.0,0.0,0.50009,0.00208,0.0,0.0,0.0,0.0,0.0,0.0,0.0,2.0,0.0,8.0,39.0,1600.0,42.8,Air (lab ambient),20,42.0,43.0,52.8,2.08,1157,2.08

0.3334,0.0,0.6666,0.0,0.0,0.89322,0.0,0.0,0.0,0.5,0.00265,0.0,0.0,0.0,0.0,0.0,0.0,0.0,2.0,0.0,8.0,39.0,1600.0,42.8,Air (lab ambient),20,42.0,43.0,50.8,1.93,1158,2.09

0.25,0.0,0.75,0.0,0.0,0.73749,0.0,0.0,0.0,0.5,0.00208,0.0,0.0,0.0,0.0,0.0,0.0,0.0,2.0,0.0,8.0,39.0,1600.0,42.8,Air (lab ambient),20,42.0,43.0,51.2,1.93,1159,1.79

0.25005,0.0,0.74995,0.0,0.0,0.90006,0.0,0.0,0.0,0.5001,0.00304,0.0,0.0,0.0,0.0,0.0,0.0,0.0,2.0,0.0,8.0,39.0,1600.0,42.8,Air (lab ambient),20,42.0,43.0,48.8,1.7,1160,1.68

0.28574,0.0,0.71426,0.0,0.0,0.81422,0.0,0.0,0.0,0.5,0.00254,0.0,0.0,0.0,0.0,0.0,0.0,0.0,2.0,0.0,8.0,39.0,1600.0,42.8,Air (lab ambient),20,42.0,43.0,48.2,1.71,1161,1.72

0.28574,0.0,0.71426,0.0,0.0,0.81422,0.0,0.0,0.0,0.5,0.00254,0.0,0.0,0.0,0.0,0.0,0.0,0.0,2.0,0.0,8.0,39.0,1600.0,42.8,Air (lab ambient),20,42.0,43.0,48.8,1.83,1162,1.72

0.28574,0.0,0.71426,0.0,0.0,0.81422,0.0,0.0,0.0,0.5,0.00254,0.0,0.0,0.0,0.0,0.0,0.0,0.0,2.0,0.0,8.0,39.0,1600.0,42.8,Air (lab ambient),20,42.0,43.0,52.0,1.37,1163,1.83

0.28574,0.0,0.71426,0.0,0.0,0.81422,0.0,0.0,0.0,0.5,0.00254,0.0,0.0,0.0,0.0,0.0,0.0,0.0,2.0,0.0,8.0,39.0,1600.0,42.8,Air (lab ambient),20,42.0,43.0,44.6,1.95,1164,1.69

0.28574,0.0,0.71426,0.0,0.0,0.93723,0.0,0.0,0.0,0.5,0.0031,0.0,0.0,0.0,0.0,0.0,0.0,0.0,2.0,0.0,8.0,39.0,1600.0,42.8,Air (lab ambient),20,42.0,43.0,55.4,1.82,1165,1.67

0.23815,0.0,0.76185,0.0,0.0,0.81653,0.0,0.0,0.0,0.50227,0.00254,0.0,0.0,0.0,0.0,0.0,0.0,0.0,2.0,0.0,8.0,39.0,1600.0,42.8,Air (lab ambient),20,42.0,43.0,47.9,1.97,1166,1.74

0.35713,0.0,0.64287,0.0,0.0,0.80716,0.0,0.0,0.0,0.50009,0.00253,0.0,0.0,0.0,0.0,0.0,0.0,0.0,2.0,0.0,8.0,39.0,1600.0,42.8,Air (lab ambient),20,42.0,43.0,53.3,2.46,1167,1.83

0.28569,0.0,0.71431,0.0,0.0,0.70561,0.0,0.0,0.0,0.49991,0.00205,0.0,0.0,0.0,0.0,0.0,0.0,0.0,2.0,0.0,8.0,39.0,1600.0,42.8,Air (lab ambient),20,42.0,43.0,48.4,2.04,1168,1.74

0.28576,0.0,0.71424,0.0,0.0,0.6,0.0,0.0,0.0,0.5,0.00176,0.0,0.0,0.0,0.0,0.0,0.0,0.0,2.0,0.0,8.0,39.0,1600.0,42.8,Air (lab ambient),20,42.0,43.0,47.3,1.4,1169,1.96

0.28565,0.0,0.71435,0.0,0.0,1.09732,0.0,0.0,0.0,0.5,0.00378,0.0,0.0,0.0,0.0,0.0,0.0,0.0,2.0,0.0,8.0,39.0,1600.0,42.8,Air (lab ambient),20,42.0,43.0,60.9,1.3,1170,1.69

0.39993,0.0,0.60007,0.0,0.0,0.80799,0.0,0.0,0.0,0.49991,0.00199,0.0,0.0,0.0,0.0,0.0,0.0,0.0,2.0,0.0,8.0,39.0,1600.0,42.8,Air (lab ambient),20,42.0,43.0,55.8,1.41,1171,2.13

0.22222,0.0,0.77778,0.0,0.0,0.81554,0.0,0.0,0.0,0.5,0.00236,0.0,0.0,0.0,0.0,0.0,0.0,0.0,2.0,0.0,8.0,39.0,1600.0,42.8,Air (lab ambient),20,42.0,43.0,47.7,0.92,1172,1.69

0.33333,0.0,0.66667,0.0,0.0,0.7334,0.0,0.0,0.0,0.55001,0.00104,0.0,0.0,0.0,0.0,0.0,0.0,0.0,2.0,0.0,8.0,39.0,1600.0,42.8,Air (lab ambient),20,42.0,43.0,45.7,2.74,1173,2.35

0.33327,0.0,0.66673,0.0,0.0,0.89681,0.0,0.0,0.0,0.55008,0.00209,0.0,0.0,0.0,0.0,0.0,0.0,0.0,2.0,0.0,8.0,39.0,1600.0,42.8,Air (lab ambient),20,42.0,43.0,50.6,2.72,1174,2.02

0.25,0.0,0.75,0.0,0.0,0.73749,0.0,0.0,0.0,0.54986,0.00122,0.0,0.0,0.0,0.0,0.0,0.0,0.0,2.0,0.0,8.0,39.0,1600.0,42.8,Air (lab ambient),20,42.0,43.0,43.3,2.79,1175,1.9

0.25005,0.0,0.74995,0.0,0.0,0.90006,0.0,0.0,0.0,0.55007,0.00209,0.0,0.0,0.0,0.0,0.0,0.0,0.0,2.0,0.0,8.0,39.0,1600.0,42.8,Air (lab ambient),20,42.0,43.0,44.2,1.71,1176,1.96

0.28574,0.0,0.71426,0.0,0.0,0.81422,0.0,0.0,0.0,0.55134,0.00236,0.0,0.0,0.0,0.0,0.0,0.0,0.0,2.0,0.0,8.0,39.0,1600.0,42.8,Air (lab ambient),20,42.0,43.0,44.8,1.96,1177,2.35

0.28574,0.0,0.71426,0.0,0.0,0.81422,0.0,0.0,0.0,0.55134,0.00236,0.0,0.0,0.0,0.0,0.0,0.0,0.0,2.0,0.0,8.0,39.0,1600.0,42.8,Air (lab ambient),20,42.0,43.0,44.9,2.94,1178,1.93

0.28574,0.0,0.71426,0.0,0.0,0.81422,0.0,0.0,0.0,0.55134,0.00236,0.0,0.0,0.0,0.0,0.0,0.0,0.0,2.0,0.0,8.0,39.0,1600.0,42.8,Air (lab ambient),20,42.0,43.0,47.7,2.08,1179,2.35

0.28574,0.0,0.71426,0.0,0.0,0.81422,0.0,0.0,0.0,0.55134,0.00236,0.0,0.0,0.0,0.0,0.0,0.0,0.0,2.0,0.0,8.0,39.0,1600.0,42.8,Air (lab ambient),20,42.0,43.0,46.4,1.84,1180,2.35

0.28574,0.0,0.71426,0.0,0.0,0.93723,0.0,0.0,0.0,0.55153,0.00291,0.0,0.0,0.0,0.0,0.0,0.0,0.0,2.0,0.0,8.0,39.0,1600.0,42.8,Air (lab ambient),20,42.0,43.0,48.0,1.81,1181,1.89

0.23815,0.0,0.76185,0.0,0.0,0.81653,0.0,0.0,0.0,0.55241,0.00218,0.0,0.0,0.0,0.0,0.0,0.0,0.0,2.0,0.0,8.0,39.0,1600.0,42.8,Air (lab ambient),20,42.0,43.0,42.4,1.92,1182,1.67

0.35713,0.0,0.64287,0.0,0.0,0.80716,0.0,0.0,0.0,0.54654,0.00145,0.0,0.0,0.0,0.0,0.0,0.0,0.0,2.0,0.0,8.0,39.0,1600.0,42.8,Air (lab ambient),20,42.0,43.0,44.5,2.83,1183,2.38

0.28569,0.0,0.71431,0.0,0.0,0.70561,0.0,0.0,0.0,0.55142,0.00171,0.0,0.0,0.0,0.0,0.0,0.0,0.0,2.0,0.0,8.0,39.0,1600.0,42.8,Air (lab ambient),20,42.0,43.0,40.3,2.37,1184,2.09

0.28576,0.0,0.71424,0.0,0.0,0.6,0.0,0.0,0.0,0.55136,0.00208,0.0,0.0,0.0,0.0,0.0,0.0,0.0,2.0,0.0,8.0,39.0,1600.0,42.8,Air (lab ambient),20,42.0,43.0,43.4,1.65,1185,2.22

0.28565,0.0,0.71435,0.0,0.0,1.09732,0.0,0.0,0.0,0.55138,0.00398,0.0,0.0,0.0,0.0,0.0,0.0,0.0,2.0,0.0,8.0,39.0,1600.0,42.8,Air (lab ambient),20,42.0,43.0,51.5,1.18,1186,1.9

0.39993,0.0,0.60007,0.0,0.0,0.80799,0.0,0.0,0.0,0.55198,0.00163,0.0,0.0,0.0,0.0,0.0,0.0,0.0,2.0,0.0,8.0,39.0,1600.0,42.8,Air (lab ambient),20,42.0,43.0,49.4,1.67,1187,2.24

0.22222,0.0,0.77778,0.0,0.0,0.81554,0.0,0.0,0.0,0.55102,0.00218,0.0,0.0,0.0,0.0,0.0,0.0,0.0,2.0,0.0,8.0,39.0,1600.0,42.8,Air (lab ambient),20,42.0,43.0,41.9,0.93,1188,2.1

0.4545,0.5455,0.0,0.0,0.0,0.0,0.3636,0.0,0.0,0.3091,0.0045,0.0082,0.0,0.0,0.0,0.0,0.0,0.0,2.0,0.0,8.0,39.0,1600.0,42.8,Air (lab ambient),20,42.0,43.0,,1.8,1189,2.06

0.3125,0.6875,0.0,0.0,0.0,0.0,0.25,0.0,0.0,0.3312,0.0078,0.02,0.0,0.0,0.0,0.0,0.0,0.0,2.0,0.0,8.0,39.0,1600.0,42.8,Air (lab ambient),20,42.0,43.0,,3.2,1190,2.47

File: ml_spike/audit/packets/15.txt
PAPER: Effects of hybrid PE-steel fibers in high-strength ECC: Reinforcement mechanisms, performance-cost optimization, and flexural behavior prediction
DOI: 10.1016/j.conbuildmat.2026.145748
SOURCES: ['I:\\01 Master\\02 Smart Concrete\\01 Developing app for predict compressive and tensile strength\\ConstructionMaterialsLab\\Papers\\Paper news\\elsevier_txt\\ELS_10_1016_j_conbuildmat_2026_145748.txt']
Strain rows: 12  MAE 1.20 %

Cement (OPC),Fly ash (FA),GGBS (slag),Silica fume (SF),Metakaolin (MK),Limestone powder (LP),Sand,Crumb rubber (CR),EPS beads,Water,Superplasticizer (SP),VMA,NaOH,Na2SO4,Na2SiO3 (SSM / ASM / SMP),Water glass (WG),Ca(OH)2,PE fiber,PVA fiber,Steel fiber,PE fiber length (mm),PE fiber diameter (µm),PE fiber tensile strength (MPa),PE fiber elastic modulus (GPa),Steel fiber length (mm),Steel fiber diameter (µm),Steel fiber tensile strength (MPa),Steel fiber elastic modulus (GPa),Curing method,Curing temperature (°C),Curing duration (days),Test age (days),Tensile strain capacity (%),row,pred

0.44444,0.44444,0.11111,0.11111,0.0,0.0,0.41111,0.0,0.0,0.28889,0.00333,0.0,0.0,0.0,0.0,0.0,0.0,0.9,0.0,0.0,12.0,25.0,3100.0,122.0,,,,,Air (lab ambient),20,28.0,28.0,1.42,1833,2.51

0.44444,0.44444,0.11111,0.11111,0.0,0.0,0.41111,0.0,0.0,0.28889,0.00333,0.0,0.0,0.0,0.0,0.0,0.0,0.9,0.0,0.3,12.0,25.0,3100.0,122.0,14.0,200.0,2850.0,205.0,Air (lab ambient),20,28.0,28.0,2.53,1834,2.91

0.44444,0.44444,0.11111,0.11111,0.0,0.0,0.41111,0.0,0.0,0.28889,0.00333,0.0,0.0,0.0,0.0,0.0,0.0,0.9,0.0,0.6,12.0,25.0,3100.0,122.0,14.0,200.0,2850.0,205.0,Air (lab ambient),20,28.0,28.0,2.66,1835,2.16

0.44444,0.44444,0.11111,0.11111,0.0,0.0,0.41111,0.0,0.0,0.28889,0.00333,0.0,0.0,0.0,0.0,0.0,0.0,0.9,0.0,0.9,12.0,25.0,3100.0,122.0,14.0,200.0,2850.0,205.0,Air (lab ambient),20,28.0,28.0,1.3,1836,2.08

0.44444,0.44444,0.11111,0.11111,0.0,0.0,0.41111,0.0,0.0,0.28889,0.00333,0.0,0.0,0.0,0.0,0.0,0.0,1.2,0.0,0.0,12.0,25.0,3100.0,122.0,,,,,Air (lab ambient),20,28.0,28.0,1.51,1837,2.88

0.44444,0.44444,0.11111,0.11111,0.0,0.0,0.41111,0.0,0.0,0.28889,0.00333,0.0,0.0,0.0,0.0,0.0,0.0,1.2,0.0,0.3,12.0,25.0,3100.0,122.0,14.0,200.0,2850.0,205.0,Air (lab ambient),20,28.0,28.0,3.38,1838,3.76

0.44444,0.44444,0.11111,0.11111,0.0,0.0,0.41111,0.0,0.0,0.28889,0.00333,0.0,0.0,0.0,0.0,0.0,0.0,1.2,0.0,0.6,12.0,25.0,3100.0,122.0,14.0,200.0,2850.0,205.0,Air (lab ambient),20,28.0,28.0,4.81,1839,2.81

0.44444,0.44444,0.11111,0.11111,0.0,0.0,0.41111,0.0,0.0,0.28889,0.00333,0.0,0.0,0.0,0.0,0.0,0.0,1.2,0.0,0.9,12.0,25.0,3100.0,122.0,14.0,200.0,2850.0,205.0,Air (lab ambient),20,28.0,28.0,1.66,1840,2.34

0.44444,0.44444,0.11111,0.11111,0.0,0.0,0.41111,0.0,0.0,0.28889,0.00333,0.0,0.0,0.0,0.0,0.0,0.0,1.5,0.0,0.0,12.0,25.0,3100.0,122.0,,,,,Air (lab ambient),20,28.0,28.0,1.63,1841,3.67

0.44444,0.44444,0.11111,0.11111,0.0,0.0,0.41111,0.0,0.0,0.28889,0.00333,0.0,0.0,0.0,0.0,0.0,0.0,1.5,0.0,0.3,12.0,25.0,3100.0,122.0,14.0,200.0,2850.0,205.0,Air (lab ambient),20,28.0,28.0,5.85,1842,3.58

0.44444,0.44444,0.11111,0.11111,0.0,0.0,0.41111,0.0,0.0,0.28889,0.00333,0.0,0.0,0.0,0.0,0.0,0.0,1.5,0.0,0.6,12.0,25.0,3100.0,122.0,14.0,200.0,2850.0,205.0,Air (lab ambient),20,28.0,28.0,5.02,1843,3.65

0.44444,0.44444,0.11111,0.11111,0.0,0.0,0.41111,0.0,0.0,0.28889,0.00333,0.0,0.0,0.0,0.0,0.0,0.0,1.5,0.0,0.9,12.0,25.0,3100.0,122.0,14.0,200.0,2850.0,205.0,Air (lab ambient),20,28.0,28.0,1.79,1844,3.33

File: ml_spike/audit/packets/16.txt
PAPER: Sand morphology and size effects on fracture and tensile behaviors of engineered cementitious composites with a roughness-based size effect model
DOI: 10.1016/j.conbuildmat.2026.148363
SOURCES: ['I:\\01 Master\\02 Smart Concrete\\01 Developing app for predict compressive and tensile strength\\ConstructionMaterialsLab\\Papers\\Paper news\\elsevier_txt\\ELS_10_1016_j_conbuildmat_2026_148363.txt']
Strain rows: 9  MAE 1.57 %

Cement (OPC),Fly ash (FA),GGBS (slag),Silica fume (SF),Metakaolin (MK),Limestone powder (LP),Sand,Crumb rubber (CR),EPS beads,Water,Superplasticizer (SP),VMA,NaOH,Na2SO4,Na2SiO3 (SSM / ASM / SMP),Water glass (WG),Ca(OH)2,PE fiber,PVA fiber,Steel fiber,PE fiber length (mm),PE fiber diameter (µm),PE fiber tensile strength (MPa),PE fiber elastic modulus (GPa),Curing method,Curing temperature (°C),Curing duration (days),Test age (days),Compressive strength (MPa),Tensile strain capacity (%),row,pred

0.7,0.3,0.0,0.0,0.0,0.0,0.3,0.0,0.0,0.27,0.003,0.0007,0.0,0.0,0.0,0.0,0.0,2.0,0.0,0.0,18.0,24.0,2900.0,116.0,Air (lab ambient),20,28.0,28.0,71.628,8.11,2424,8.56

0.7,0.3,0.0,0.0,0.0,0.0,0.3,0.0,0.0,0.27,0.003,0.0007,0.0,0.0,0.0,0.0,0.0,2.0,0.0,0.0,18.0,24.0,2900.0,116.0,Air (lab ambient),20,28.0,28.0,80.459,7.3,2425,8.77

0.7,0.3,0.0,0.0,0.0,0.0,0.3,0.0,0.0,0.27,0.003,0.0007,0.0,0.0,0.0,0.0,0.0,2.0,0.0,0.0,18.0,24.0,2900.0,116.0,Air (lab ambient),20,28.0,28.0,60.447,6.48,2426,8.77

0.7,0.3,0.0,0.0,0.0,0.0,0.3,0.0,0.0,0.27,0.003,0.0007,0.0,0.0,0.0,0.0,0.0,2.0,0.0,0.0,18.0,24.0,2900.0,116.0,Air (lab ambient),20,28.0,28.0,46.062,6.5,2427,8.77

0.7,0.3,0.0,0.0,0.0,0.0,0.3,0.0,0.0,0.27,0.003,0.0007,0.0,0.0,0.0,0.0,0.0,2.0,0.0,0.0,18.0,24.0,2900.0,116.0,Air (lab ambient),20,28.0,28.0,74.928,8.0,2428,8.74

0.7,0.3,0.0,0.0,0.0,0.0,0.3,0.0,0.0,0.27,0.003,0.0007,0.0,0.0,0.0,0.0,0.0,2.0,0.0,0.0,18.0,24.0,2900.0,116.0,Air (lab ambient),20,28.0,28.0,72.952,10.8,2429,8.77

0.7,0.3,0.0,0.0,0.0,0.0,0.3,0.0,0.0,0.27,0.003,0.0007,0.0,0.0,0.0,0.0,0.0,2.0,0.0,0.0,18.0,24.0,2900.0,116.0,Air (lab ambient),20,28.0,28.0,75.423,8.8,2430,8.5

0.7,0.3,0.0,0.0,0.0,0.0,0.3,0.0,0.0,0.27,0.003,0.0007,0.0,0.0,0.0,0.0,0.0,2.0,0.0,0.0,18.0,24.0,2900.0,116.0,Air (lab ambient),20,28.0,28.0,,11.5,2431,8.17

0.7,0.3,0.0,0.0,0.0,0.0,0.3,0.0,0.0,0.27,0.003,0.0007,0.0,0.0,0.0,0.0,0.0,2.0,0.0,0.0,18.0,24.0,2900.0,116.0,Air (lab ambient),20,28.0,28.0,,7.5,2432,8.74

File: ml_spike/audit/packets/17.txt
PAPER: The Influence and Mechanism of Curing Methods and Curing Age on the Mechanical Properties 
DOI: 10.3390/ma17174307
SOURCES: []
Strain rows: 13  MAE 1.08 %

Cement (OPC),Fly ash (FA),GGBS (slag),Silica fume (SF),Metakaolin (MK),Limestone powder (LP),Sand,Crumb rubber (CR),EPS beads,Water,Superplasticizer (SP),VMA,NaOH,Na2SO4,Na2SiO3 (SSM / ASM / SMP),Water glass (WG),Ca(OH)2,PE fiber,PVA fiber,Steel fiber,PVA fiber length (mm),PVA fiber diameter (µm),PVA fiber tensile strength (MPa),PVA fiber elastic modulus (GPa),Curing method,Curing temperature (°C),Curing duration (days),Test age (days),Compressive strength (MPa),Tensile strain capacity (%),row,pred

0.5,0.5,0.0,0.0,0.0,0.0,0.5983,0.0,0.0,0.3504,0.00299,0.00154,0.0,0.0,0.0,0.0,0.0,0.0,1.462,0.0,12.0,40.0,1560.0,41.0,Standard moist room,20,14.0,14.0,22.9,4.47,463,3.74

0.5,0.5,0.0,0.0,0.0,0.0,0.5983,0.0,0.0,0.3504,0.00299,0.00154,0.0,0.0,0.0,0.0,0.0,0.0,1.462,0.0,12.0,40.0,1560.0,41.0,Standard moist room,20,14.0,14.0,33.0,3.5,464,3.74

0.5,0.5,0.0,0.0,0.0,0.0,0.5983,0.0,0.0,0.3504,0.00299,0.00154,0.0,0.0,0.0,0.0,0.0,0.0,1.462,0.0,12.0,40.0,1560.0,41.0,Standard moist room,20,14.0,14.0,27.7,2.82,465,4.16

0.5,0.5,0.0,0.0,0.0,0.0,0.5983,0.0,0.0,0.3504,0.00299,0.00154,0.0,0.0,0.0,0.0,0.0,0.0,1.462,0.0,12.0,40.0,1560.0,41.0,Standard moist room,20,14.0,14.0,27.3,4.7,466,3.58

0.5,0.5,0.0,0.0,0.0,0.0,0.5983,0.0,0.0,0.3504,0.00299,0.00154,0.0,0.0,0.0,0.0,0.0,0.0,1.462,0.0,12.0,40.0,1560.0,41.0,Standard moist room,20,28.0,28.0,26.4,3.71,467,3.05

0.5,0.5,0.0,0.0,0.0,0.0,0.5983,0.0,0.0,0.3504,0.00299,0.00154,0.0,0.0,0.0,0.0,0.0,0.0,1.462,0.0,12.0,40.0,1560.0,41.0,Standard moist room,20,28.0,28.0,34.9,4.03,468,3.3

0.5,0.5,0.0,0.0,0.0,0.0,0.5983,0.0,0.0,0.3504,0.00299,0.00154,0.0,0.0,0.0,0.0,0.0,0.0,1.462,0.0,12.0,40.0,1560.0,41.0,Standard moist room,20,28.0,28.0,29.3,1.91,469,3.81

0.5,0.5,0.0,0.0,0.0,0.0,0.5983,0.0,0.0,0.3504,0.00299,0.00154,0.0,0.0,0.0,0.0,0.0,0.0,1.462,0.0,12.0,40.0,1560.0,41.0,Standard moist room,20,28.0,28.0,30.8,4.37,470,3.05

0.5,0.5,0.0,0.0,0.0,0.0,0.5983,0.0,0.0,0.3504,0.00299,0.00154,0.0,0.0,0.0,0.0,0.0,0.0,1.462,0.0,12.0,40.0,1560.0,41.0,Standard moist room,20,90.0,90.0,32.7,1.86,471,2.74

0.5,0.5,0.0,0.0,0.0,0.0,0.5983,0.0,0.0,0.3504,0.00299,0.00154,0.0,0.0,0.0,0.0,0.0,0.0,1.462,0.0,12.0,40.0,1560.0,41.0,Standard moist room,20,90.0,90.0,38.7,3.18,472,3.08

0.5,0.5,0.0,0.0,0.0,0.0,0.5983,0.0,0.0,0.3504,0.00299,0.00154,0.0,0.0,0.0,0.0,0.0,0.0,1.462,0.0,12.0,40.0,1560.0,41.0,Standard moist room,20,90.0,90.0,31.6,0.73,473,3.08

0.5,0.5,0.0,0.0,0.0,0.0,0.5983,0.0,0.0,0.3504,0.00299,0.00154,0.0,0.0,0.0,0.0,0.0,0.0,1.462,0.0,12.0,40.0,1560.0,41.0,Standard moist room,20,90.0,90.0,31.1,4.25,474,1.94

0.5,0.5,0.0,0.0,0.0,0.0,0.5983,0.0,0.0,0.3504,0.00299,0.00154,0.0,0.0,0.0,0.0,0.0,0.0,1.462,0.0,12.0,40.0,1560.0,41.0,Standard moist room,20,28.0,28.0,,3.2,475,3.5

File: ml_spike/audit/packets/18.txt
PAPER: Interfacial Enhancement of Polyethylene Fiber-Reinforced ECC via Multi-Walled Carbon Nanot
DOI: 10.3390/nano16120714
SOURCES: []
Strain rows: 26  MAE 0.53 %

Cement (OPC),Fly ash (FA),GGBS (slag),Silica fume (SF),Metakaolin (MK),Limestone powder (LP),Sand,Crumb rubber (CR),EPS beads,Water,Superplasticizer (SP),VMA,NaOH,Na2SO4,Na2SiO3 (SSM / ASM / SMP),Water glass (WG),Ca(OH)2,PE fiber,PVA fiber,Steel fiber,PE fiber length (mm),PE fiber diameter (µm),PE fiber tensile strength (MPa),PE fiber elastic modulus (GPa),Curing method,Curing temperature (°C),Curing duration (days),Test age (days),Tensile strain capacity (%),row,pred

0.9092,0.0908,0.0,0.0,0.0,0.0,0.2667,0.0,0.0,0.1905,0.01397,0.0,0.0,0.0,0.0,0.0,0.0,1.5,0.0,0.0,18.0,24.0,3000.0,116.0,Standard moist room,20,7.0,7.0,2.94,507,3.92

0.9092,0.0908,0.0,0.0,0.0,0.0,0.2667,0.0,0.0,0.1905,0.01397,0.0,0.0,0.0,0.0,0.0,0.0,1.5,0.0,0.0,18.0,24.0,3000.0,116.0,Standard moist room,20,28.0,28.0,4.7,508,6.68

0.9092,0.0908,0.0,0.0,0.0,0.0,0.2667,0.0,0.0,0.1905,0.01397,0.0,0.0,0.0,0.0,0.0,0.0,1.5,0.0,0.0,18.0,24.0,3000.0,116.0,Standard moist room,20,7.0,7.0,3.41,509,3.86

0.9092,0.0908,0.0,0.0,0.0,0.0,0.2667,0.0,0.0,0.1905,0.01397,0.0,0.0,0.0,0.0,0.0,0.0,1.5,0.0,0.0,18.0,24.0,3000.0,116.0,Standard moist room,20,28.0,28.0,5.91,510,6.68

0.9092,0.0908,0.0,0.0,0.0,0.0,0.2667,0.0,0.0,0.1905,0.01397,0.0,0.0,0.0,0.0,0.0,0.0,1.5,0.0,0.0,18.0,24.0,3000.0,116.0,Standard moist room,20,7.0,7.0,3.78,511,3.92

0.9092,0.0908,0.0,0.0,0.0,0.0,0.2667,0.0,0.0,0.1905,0.01397,0.0,0.0,0.0,0.0,0.0,0.0,1.5,0.0,0.0,18.0,24.0,3000.0,116.0,Standard moist room,20,28.0,28.0,6.77,512,6.34

0.9092,0.0908,0.0,0.0,0.0,0.0,0.2667,0.0,0.0,0.1905,0.01397,0.0,0.0,0.0,0.0,0.0,0.0,1.5,0.0,0.0,18.0,24.0,3000.0,116.0,Standard moist room,20,7.0,7.0,4.09,513,3.76

0.9092,0.0908,0.0,0.0,0.0,0.0,0.2667,0.0,0.0,0.1905,0.01397,0.0,0.0,0.0,0.0,0.0,0.0,1.5,0.0,0.0,18.0,24.0,3000.0,116.0,Standard moist room,20,28.0,28.0,7.02,514,6.42

0.9092,0.0908,0.0,0.0,0.0,0.0,0.2667,0.0,0.0,0.1905,0.01397,0.0,0.0,0.0,0.0,0.0,0.0,1.5,0.0,0.0,18.0,24.0,3000.0,116.0,Standard moist room,20,7.0,7.0,4.14,515,3.81

0.9092,0.0908,0.0,0.0,0.0,0.0,0.2667,0.0,0.0,0.1905,0.01397,0.0,0.0,0.0,0.0,0.0,0.0,1.5,0.0,0.0,18.0,24.0,3000.0,116.0,Standard moist room,20,28.0,28.0,7.08,516,6.29

0.9092,0.0908,0.0,0.0,0.0,0.0,0.2667,0.0,0.0,0.1905,0.01397,0.0,0.0,0.0,0.0,0.0,0.0,1.5,0.0,0.0,18.0,24.0,3000.0,116.0,Standard moist room,20,7.0,7.0,3.33,517,3.87

0.9092,0.0908,0.0,0.0,0.0,0.0,0.2667,0.0,0.0,0.1905,0.01397,0.0,0.0,0.0,0.0,0.0,0.0,1.5,0.0,0.0,18.0,24.0,3000.0,116.0,Standard moist room,20,28.0,28.0,5.72,518,6.51

0.9092,0.0908,0.0,0.0,0.0,0.0,0.2667,0.0,0.0,0.1905,0.01397,0.0,0.0,0.0,0.0,0.0,0.0,1.5,0.0,0.0,18.0,24.0,3000.0,116.0,Standard moist room,20,7.0,7.0,3.8,519,3.81

0.9092,0.0908,0.0,0.0,0.0,0.0,0.2667,0.0,0.0,0.1905,0.01397,0.0,0.0,0.0,0.0,0.0,0.0,1.5,0.0,0.0,18.0,24.0,3000.0,116.0,Standard moist room,20,28.0,28.0,6.63,520,6.49

0.9092,0.0908,0.0,0.0,0.0,0.0,0.2667,0.0,0.0,0.1905,0.01397,0.0,0.0,0.0,0.0,0.0,0.0,1.5,0.0,0.0,18.0,24.0,3000.0,116.0,Standard moist room,20,7.0,7.0,4.12,521,3.78

0.9092,0.0908,0.0,0.0,0.0,0.0,0.2667,0.0,0.0,0.1905,0.01397,0.0,0.0,0.0,0.0,0.0,0.0,1.5,0.0,0.0,18.0,24.0,3000.0,116.0,Standard moist room,20,28.0,28.0,6.98,522,6.29

0.9092,0.0908,0.0,0.0,0.0,0.0,0.2667,0.0,0.0,0.1905,0.01397,0.0,0.0,0.0,0.0,0.0,0.0,1.5,0.0,0.0,18.0,24.0,3000.0,116.0,Standard moist room,20,7.0,7.0,4.21,523,3.76

0.9092,0.0908,0.0,0.0,0.0,0.0,0.2667,0.0,0.0,0.1905,0.01397,0.0,0.0,0.0,0.0,0.0,0.0,1.5,0.0,0.0,18.0,24.0,3000.0,116.0,Standard moist room,20,28.0,28.0,7.03,524,6.34

0.9092,0.0908,0.0,0.0,0.0,0.0,0.2667,0.0,0.0,0.1905,0.01397,0.0,0.0,0.0,0.0,0.0,0.0,1.5,0.0,0.0,18.0,24.0,3000.0,116.0,Standard moist room,20,7.0,7.0,3.48,525,3.78

0.9092,0.0908,0.0,0.0,0.0,0.0,0.2667,0.0,0.0,0.1905,0.01397,0.0,0.0,0.0,0.0,0.0,0.0,1.5,0.0,0.0,18.0,24.0,3000.0,116.0,Standard moist room,20,28.0,28.0,5.97,526,6.49

0.9092,0.0908,0.0,0.0,0.0,0.0,0.2667,0.0,0.0,0.1905,0.01397,0.0,0.0,0.0,0.0,0.0,0.0,1.5,0.0,0.0,18.0,24.0,3000.0,116.0,Standard moist room,20,7.0,7.0,3.71,527,3.76

0.9092,0.0908,0.0,0.0,0.0,0.0,0.2667,0.0,0.0,0.1905,0.01397,0.0,0.0,0.0,0.0,0.0,0.0,1.5,0.0,0.0,18.0,24.0,3000.0,116.0,Standard moist room,20,28.0,28.0,6.58,528,6.42

0.9092,0.0908,0.0,0.0,0.0,0.0,0.2667,0.0,0.0,0.1905,0.01397,0.0,0.0,0.0,0.0,0.0,0.0,1.5,0.0,0.0,18.0,24.0,3000.0,116.0,Standard moist room,20,7.0,7.0,4.17,529,3.78

0.9092,0.0908,0.0,0.0,0.0,0.0,0.2667,0.0,0.0,0.1905,0.01397,0.0,0.0,0.0,0.0,0.0,0.0,1.5,0.0,0.0,18.0,24.0,3000.0,116.0,Standard moist room,20,28.0,28.0,7.07,530,6.34

0.9092,0.0908,0.0,0.0,0.0,0.0,0.2667,0.0,0.0,0.1905,0.01397,0.0,0.0,0.0,0.0,0.0,0.0,1.5,0.0,0.0,18.0,24.0,3000.0,116.0,Standard moist room,20,7.0,7.0,4.23,531,3.79

0.9092,0.0908,0.0,0.0,0.0,0.0,0.2667,0.0,0.0,0.1905,0.01397,0.0,0.0,0.0,0.0,0.0,0.0,1.5,0.0,0.0,18.0,24.0,3000.0,116.0,Standard moist room,20,28.0,28.0,7.12,532,6.29

File: ml_spike/audit/packets/19.txt
PAPER: A study on achieving high tensile ductility in 3D-Printable engineered cementitious composites reinforced with 8 mm fibers
DOI: 10.1016/j.jobe.2025.112196
SOURCES: ['I:\\01 Master\\02 Smart Concrete\\01 Developing app for predict compressive and tensile strength\\ConstructionMaterialsLab\\Papers\\Paper news\\elsevier_txt\\ELS_10_1016_j_jobe_2025_112196.txt']
Strain rows: 12  MAE 1.12 %

Cement (OPC),Fly ash (FA),GGBS (slag),Silica fume (SF),Metakaolin (MK),Limestone powder (LP),Sand,Crumb rubber (CR),EPS beads,Water,Superplasticizer (SP),VMA,NaOH,Na2SO4,Na2SiO3 (SSM / ASM / SMP),Water glass (WG),Ca(OH)2,PE fiber,PVA fiber,Steel fiber,PE fiber length (mm),PE fiber diameter (µm),PE fiber tensile strength (MPa),PVA fiber length (mm),PVA fiber diameter (µm),PVA fiber tensile strength (MPa),Curing method,Curing temperature (°C),Curing duration (days),Test age (days),Tensile strain capacity (%),row,pred

0.5,0.5,0.0,0.0,0.0,0.0,0.25,0.0,0.0,0.23,0.006,0.01,0.0,0.0,0.0,0.0,0.0,0.0,1.5,0.0,,,,8.0,38.0,1600.0,Standard moist room,23,28.0,28.0,1.07,1776,1.22

0.5,0.5,0.0,0.0,0.0,0.0,0.25,0.0,0.0,0.23,0.006,0.01,0.0,0.0,0.0,0.0,0.0,0.0,2.0,0.0,,,,8.0,38.0,1600.0,Standard moist room,23,28.0,28.0,1.18,1777,1.61

0.5,0.5,0.0,0.0,0.0,0.0,0.25,0.0,0.0,0.23,0.006,0.01,0.0,0.0,0.0,0.0,0.0,2.0,0.0,0.0,8.0,15.0,3000.0,,,,Standard moist room,23,28.0,28.0,7.35,1778,6.78

0.55556,0.44444,0.0,0.0,0.11111,0.0,0.27778,0.0,0.0,0.3,0.00667,0.01111,0.0,0.0,0.0,0.0,0.0,0.0,1.5,0.0,,,,8.0,38.0,1600.0,Standard moist room,23,28.0,28.0,0.55,1779,1.31

0.55556,0.44444,0.0,0.0,0.11111,0.0,0.27778,0.0,0.0,0.3,0.00667,0.01111,0.0,0.0,0.0,0.0,0.0,0.0,2.0,0.0,,,,8.0,38.0,1600.0,Standard moist room,23,28.0,28.0,2.11,1780,1.11

0.55556,0.44444,0.0,0.0,0.11111,0.0,0.27778,0.0,0.0,0.3,0.00667,0.01111,0.0,0.0,0.0,0.0,0.0,2.0,0.0,0.0,8.0,15.0,3000.0,,,,Standard moist room,23,28.0,28.0,8.67,1781,7.51

0.55556,0.44444,0.0,0.11111,0.0,0.0,0.27778,0.0,0.0,0.3,0.00667,0.01111,0.0,0.0,0.0,0.0,0.0,0.0,1.5,0.0,,,,8.0,38.0,1600.0,Standard moist room,23,28.0,28.0,0.64,1782,1.27

0.55556,0.44444,0.0,0.11111,0.0,0.0,0.27778,0.0,0.0,0.3,0.00667,0.01111,0.0,0.0,0.0,0.0,0.0,0.0,2.0,0.0,,,,8.0,38.0,1600.0,Standard moist room,23,28.0,28.0,1.14,1783,1.67

0.55556,0.44444,0.0,0.11111,0.0,0.0,0.27778,0.0,0.0,0.3,0.00667,0.01111,0.0,0.0,0.0,0.0,0.0,2.0,0.0,0.0,8.0,15.0,3000.0,,,,Standard moist room,23,28.0,28.0,9.71,1784,7.68

0.5,0.0,0.5,0.0,0.0,0.0,0.25,0.0,0.0,0.3,0.006,0.01,0.0,0.0,0.0,0.0,0.0,0.0,1.5,0.0,,,,8.0,38.0,1600.0,Standard moist room,23,28.0,28.0,0.53,1785,1.18

0.5,0.0,0.5,0.0,0.0,0.0,0.25,0.0,0.0,0.3,0.006,0.01,0.0,0.0,0.0,0.0,0.0,0.0,2.0,0.0,,,,8.0,38.0,1600.0,Standard moist room,23,28.0,28.0,1.54,1786,1.13

0.5,0.0,0.5,0.0,0.0,0.0,0.25,0.0,0.0,0.3,0.006,0.01,0.0,0.0,0.0,0.0,0.0,2.0,0.0,0.0,8.0,15.0,3000.0,,,,Standard moist room,23,28.0,28.0,11.9,1787,6.76

File: ml_spike/audit/packets/20.txt
PAPER: Effect of fiber content and fiber length on the dynamic compressive properties of strain-hardening ultra-high performance concrete
DOI: 10.1016/j.conbuildmat.2022.127024
SOURCES: ['I:\\01 Master\\02 Smart Concrete\\01 Developing app for predict compressive and tensile strength\\ConstructionMaterialsLab\\Papers\\Paper news\\elsevier_txt\\ELS_10_1016_j_conbuildmat_2022_127024.txt']
Strain rows: 5  MAE 2.58 %

Cement (OPC),Fly ash (FA),GGBS (slag),Silica fume (SF),Metakaolin (MK),Limestone powder (LP),Sand,Crumb rubber (CR),EPS beads,Water,Superplasticizer (SP),VMA,NaOH,Na2SO4,Na2SiO3 (SSM / ASM / SMP),Water glass (WG),Ca(OH)2,PE fiber,PVA fiber,Steel fiber,PE fiber length (mm),PE fiber diameter (µm),PE fiber tensile strength (MPa),PE fiber elastic modulus (GPa),Curing method,Curing temperature (°C),Curing duration (days),Test age (days),Compressive strength (MPa),Tensile strain capacity (%),row,pred

1.0,0.0,0.0,0.11,0.0,0.0,0.44,0.0,0.0,0.222,0.01998,0.0,0.0,0.0,0.0,0.0,0.0,1.0,0.0,0.0,18.0,30.0,3250.0,113.0,Heat / steam curing,90,2.0,10.0,128.9,0.37,1771,2.18

1.0,0.0,0.0,0.11,0.0,0.0,0.44,0.0,0.0,0.222,0.01998,0.0,0.0,0.0,0.0,0.0,0.0,1.5,0.0,0.0,18.0,30.0,3250.0,113.0,Heat / steam curing,90,2.0,10.0,145.2,0.75,1772,3.39

1.0,0.0,0.0,0.11,0.0,0.0,0.44,0.0,0.0,0.222,0.01998,0.0,0.0,0.0,0.0,0.0,0.0,2.0,0.0,0.0,18.0,30.0,3250.0,113.0,Heat / steam curing,90,2.0,10.0,136.9,5.71,1773,1.64

1.0,0.0,0.0,0.11,0.0,0.0,0.44,0.0,0.0,0.222,0.01998,0.0,0.0,0.0,0.0,0.0,0.0,2.0,0.0,0.0,12.0,30.0,3250.0,113.0,Heat / steam curing,90,2.0,10.0,116.6,0.8,1774,2.88

1.0,0.0,0.0,0.11,0.0,0.0,0.44,0.0,0.0,0.222,0.01998,0.0,0.0,0.0,0.0,0.0,0.0,2.0,0.0,0.0,6.0,30.0,3250.0,113.0,Heat / steam curing,90,2.0,10.0,106.4,0.13,1775,2.45

File: ml_spike/audit/packets/21.txt
PAPER: Tensile behavior and microstructure of hybrid fiber ambient cured one-part engineered geopolymer composites
DOI: 10.1016/j.conbuildmat.2018.07.012
SOURCES: ['I:\\01 Master\\02 Smart Concrete\\01 Developing app for predict compressive and tensile strength\\ConstructionMaterialsLab\\Papers\\Paper news\\elsevier_txt\\ELS_10_1016_j_conbuildmat_2018_07_012.txt']
Strain rows: 12  MAE 1.03 %

Cement (OPC),Fly ash (FA),GGBS (slag),Silica fume (SF),Metakaolin (MK),Limestone powder (LP),Sand,Crumb rubber (CR),EPS beads,Water,Superplasticizer (SP),VMA,NaOH,Na2SO4,Na2SiO3 (SSM / ASM / SMP),Water glass (WG),Ca(OH)2,PE fiber,PVA fiber,Steel fiber,PE fiber length (mm),PE fiber diameter (µm),PE fiber tensile strength (MPa),PE fiber elastic modulus (GPa),Steel fiber length (mm),Steel fiber diameter (µm),Steel fiber tensile strength (MPa),Steel fiber elastic modulus (GPa),Curing method,Curing temperature (°C),Curing duration (days),Test age (days),Compressive strength (MPa),Tensile strain capacity (%),row,pred

0.0,0.0,1.0,0.0,0.0,0.0,0.0,0.0,0.0,0.45,0.0,0.0,0.0,0.0,0.12,0.0,0.0,2.0,0.0,0.0,13.0,17.0,3000.0,114.0,,,,,Water curing,20,28.0,28.0,63.5,3.74,1101,4.79

0.0,0.0,1.0,0.0,0.0,0.0,0.0,0.0,0.0,0.45,0.0,0.0,0.0,0.0,0.12,0.0,0.0,1.5,0.0,0.5,13.0,17.0,3000.0,114.0,13.0,180.0,2850.0,200.0,Water curing,20,28.0,28.0,64.2,4.01,1102,2.51

0.0,0.0,1.0,0.0,0.0,0.0,0.0,0.0,0.0,0.45,0.0,0.0,0.0,0.0,0.12,0.0,0.0,1.0,0.0,1.0,13.0,17.0,3000.0,114.0,13.0,180.0,2850.0,200.0,Water curing,20,28.0,28.0,69.0,3.46,1103,1.83

0.0,0.0,1.0,0.0,0.0,0.0,0.0,0.0,0.0,0.45,0.0,0.0,0.0,0.0,0.12,0.0,0.0,0.5,0.0,1.5,13.0,17.0,3000.0,114.0,13.0,180.0,2850.0,200.0,Water curing,20,28.0,28.0,73.3,0.33,1104,1.05

0.0,0.0,1.0,0.0,0.0,0.0,0.0,0.0,0.0,0.45,0.0,0.0,0.0,0.0,0.12,0.0,0.0,0.0,0.0,2.0,,,,,13.0,180.0,2850.0,200.0,Water curing,20,28.0,28.0,77.1,0.12,1105,0.31

0.0,0.5,0.5,0.0,0.0,0.0,0.0,0.0,0.0,0.45,0.0,0.0,0.0,0.0,0.12,0.0,0.0,2.0,0.0,0.0,13.0,17.0,3000.0,114.0,,,,,Water curing,20,28.0,28.0,64.8,3.68,1106,4.7

0.0,0.5,0.5,0.0,0.0,0.0,0.0,0.0,0.0,0.45,0.0,0.0,0.0,0.0,0.12,0.0,0.0,1.5,0.0,0.5,13.0,17.0,3000.0,114.0,13.0,180.0,2850.0,200.0,Water curing,20,28.0,28.0,63.8,3.18,1107,2.25

0.0,0.5,0.5,0.0,0.0,0.0,0.0,0.0,0.0,0.45,0.0,0.0,0.0,0.0,0.12,0.0,0.0,1.0,0.0,1.0,13.0,17.0,3000.0,114.0,13.0,180.0,2850.0,200.0,Water curing,20,28.0,28.0,68.2,1.24,1108,2.84

0.0,0.5,0.5,0.0,0.0,0.0,0.0,0.0,0.0,0.45,0.0,0.0,0.0,0.0,0.12,0.0,0.0,0.5,0.0,1.5,13.0,17.0,3000.0,114.0,13.0,180.0,2850.0,200.0,Water curing,20,28.0,28.0,77.0,0.38,1109,0.79

0.0,0.5,0.5,0.0,0.0,0.0,0.0,0.0,0.0,0.45,0.0,0.0,0.0,0.0,0.12,0.0,0.0,0.0,0.0,2.0,,,,,13.0,180.0,2850.0,200.0,Water curing,20,28.0,28.0,78.0,0.15,1110,0.46

0.0,0.0,1.0,0.0,0.0,0.0,0.3,0.0,0.0,0.45,0.0,0.0,0.0,0.0,0.12,0.0,0.0,1.5,0.0,0.5,13.0,17.0,3000.0,114.0,13.0,180.0,2850.0,200.0,Water curing,20,28.0,28.0,76.1,2.54,1111,2.96

0.0,0.5,0.5,0.0,0.0,0.0,0.3,0.0,0.0,0.45,0.0,0.0,0.0,0.0,0.12,0.0,0.0,1.5,0.0,0.5,13.0,17.0,3000.0,114.0,13.0,180.0,2850.0,200.0,Water curing,20,28.0,28.0,73.5,0.57,1112,3.19

File: ml_spike/audit/packets/22.txt
PAPER: Curing-dependent behaviors of sustainable alkali-activated fiber reinforced composite: Temperature and humidity effects
DOI: 10.1016/j.jobe.2024.110392
SOURCES: ['I:\\01 Master\\02 Smart Concrete\\01 Developing app for predict compressive and tensile strength\\ConstructionMaterialsLab\\Papers\\Paper news\\elsevier_txt\\ELS_10_1016_j_jobe_2024_110392.txt']
Strain rows: 4  MAE 2.98 %

Cement (OPC),Fly ash (FA),GGBS (slag),Silica fume (SF),Metakaolin (MK),Limestone powder (LP),Sand,Crumb rubber (CR),EPS beads,Water,Superplasticizer (SP),VMA,NaOH,Na2SO4,Na2SiO3 (SSM / ASM / SMP),Water glass (WG),Ca(OH)2,PE fiber,PVA fiber,Steel fiber,PE fiber length (mm),PE fiber diameter (µm),PE fiber tensile strength (MPa),PE fiber elastic modulus (GPa),Curing method,Curing temperature (°C),Curing duration (days),Test age (days),Tensile strain capacity (%),row,pred

0.0,0.0,1.0,0.25,0.0,0.0,0.375,0.0,0.0,0.28738,0.0,0.0,0.045,0.0,0.0,0.205,0.0,2.0,0.0,0.0,12.0,24.0,3000.0,110.0,Sealed / wrapped,20,28.0,28.0,7.96,2758,8.31

0.0,0.0,1.0,0.25,0.0,0.0,0.375,0.0,0.0,0.28738,0.0,0.0,0.045,0.0,0.0,0.205,0.0,2.0,0.0,0.0,12.0,24.0,3000.0,110.0,Sealed / wrapped,20,28.0,28.0,9.6,2759,7.47

0.0,0.0,1.0,0.25,0.0,0.0,0.375,0.0,0.0,0.28738,0.0,0.0,0.045,0.0,0.0,0.205,0.0,2.0,0.0,0.0,12.0,24.0,3000.0,110.0,Sealed / wrapped,60,28.0,28.0,12.2,2760,6.99

0.0,0.0,1.0,0.25,0.0,0.0,0.375,0.0,0.0,0.28738,0.0,0.0,0.045,0.0,0.0,0.205,0.0,2.0,0.0,0.0,12.0,24.0,3000.0,110.0,Sealed / wrapped,-5,28.0,28.0,5.12,2761,9.35

File: ml_spike/audit/packets/23.txt
PAPER: Multiple cracking and strain-hardening criteria of Engineered Cementitious Composites (ECC) with river sand
DOI: 10.1016/j.cemconres.2024.107511
SOURCES: ['I:\\01 Master\\02 Smart Concrete\\01 Developing app for predict compressive and tensile strength\\ConstructionMaterialsLab\\Papers\\Paper news\\elsevier_txt\\ELS_10_1016_j_cemconres_2024_107511.txt']
Strain rows: 6  MAE 1.96 %

Cement (OPC),Fly ash (FA),GGBS (slag),Silica fume (SF),Metakaolin (MK),Limestone powder (LP),Sand,Crumb rubber (CR),EPS beads,Water,Superplasticizer (SP),VMA,NaOH,Na2SO4,Na2SiO3 (SSM / ASM / SMP),Water glass (WG),Ca(OH)2,PE fiber,PVA fiber,Steel fiber,PE fiber length (mm),PE fiber diameter (µm),PE fiber tensile strength (MPa),PE fiber elastic modulus (GPa),Curing method,Curing temperature (°C),Curing duration (days),Test age (days),Tensile strain capacity (%),row,pred

0.66693,0.33307,0.0,0.11125,0.0,0.0,0.5,0.0,0.0,0.17804,0.01589,0.0,0.0,0.0,0.0,0.0,0.0,2.0,0.0,0.0,18.0,19.0,3000.0,110.0,Heat / steam curing,90,3.0,4.0,9.44,1437,8.65

0.66633,0.33367,0.0,0.11148,0.0,0.0,0.61154,0.0,0.0,0.17817,0.01689,0.0,0.0,0.0,0.0,0.0,0.0,2.0,0.0,0.0,18.0,19.0,3000.0,110.0,Heat / steam curing,90,3.0,4.0,10.0,1438,8.81

0.66667,0.33333,0.0,0.11085,0.0,0.0,0.72198,0.0,0.0,0.17783,0.02055,0.0,0.0,0.0,0.0,0.0,0.0,2.0,0.0,0.0,18.0,19.0,3000.0,110.0,Heat / steam curing,90,3.0,4.0,11.5,1439,7.9

0.4,0.6,0.0,0.0,0.0,0.0,0.3602,0.0,0.0,0.2398,0.008,0.0,0.0,0.0,0.0,0.0,0.0,2.0,0.0,0.0,12.0,24.0,3000.0,110.0,Heat / steam curing,90,3.0,4.0,10.12,1440,8.0

0.4007,0.5993,0.0,0.0,0.0,0.0,0.5494,0.0,0.0,0.2395,0.0098,0.0,0.0,0.0,0.0,0.0,0.0,2.0,0.0,0.0,12.0,24.0,3000.0,110.0,Heat / steam curing,90,3.0,4.0,9.07,1441,7.24

0.4004,0.5996,0.0,0.0,0.0,0.0,0.7493,0.0,0.0,0.2398,0.0168,0.0,0.0,0.0,0.0,0.0,0.0,2.0,0.0,0.0,12.0,24.0,3000.0,110.0,Heat / steam curing,90,3.0,4.0,4.09,1442,6.35

File: ml_spike/audit/packets/24.txt
PAPER: Evaluation on the Mechanical Properties of Strain Hardening Cement Composite by Mixing Met
DOI: 10.5345/jkibc.2011.11.6.530
SOURCES: []
Strain rows: 4  MAE 2.90 %

Cement (OPC),Fly ash (FA),GGBS (slag),Silica fume (SF),Metakaolin (MK),Limestone powder (LP),Sand,Crumb rubber (CR),EPS beads,Water,Superplasticizer (SP),VMA,NaOH,Na2SO4,Na2SiO3 (SSM / ASM / SMP),Water glass (WG),Ca(OH)2,PE fiber,PVA fiber,Steel fiber,PE fiber length (mm),PE fiber diameter (µm),PE fiber tensile strength (MPa),Curing method,Curing temperature (°C),Curing duration (days),Test age (days),Compressive strength (MPa),Tensile strain capacity (%),row,pred

0.9,0.1,0.0,0.0,0.0,0.0,0.8,0.0,0.0,0.45,0.017,0.0036,0.0,0.0,0.0,0.0,0.0,1.5,0.0,0.0,15.0,12.0,1600.0,Water curing,20,28.0,28.0,29.3,6.1,145,3.66

0.9,0.1,0.0,0.0,0.0,0.0,0.5,0.0,0.0,0.45,0.016,0.00315,0.0,0.0,0.0,0.0,0.0,2.0,0.0,0.0,12.0,12.0,1600.0,Water curing,20,28.0,28.0,30.75,5.88,146,2.9

0.9,0.1,0.0,0.0,0.0,0.0,0.8,0.0,0.0,0.45,0.02,0.0036,0.0,0.0,0.0,0.0,0.0,1.5,0.0,0.0,15.0,12.0,1600.0,Water curing,20,28.0,28.0,29.67,3.1,147,5.48

0.9,0.1,0.0,0.0,0.0,0.0,0.5,0.0,0.0,0.45,0.02,0.00315,0.0,0.0,0.0,0.0,0.0,2.0,0.0,0.0,12.0,12.0,1600.0,Water curing,20,28.0,28.0,28.45,1.63,148,5.41

File: ml_spike/audit/packets/25.txt
PAPER: Mechanical and autogenous healing properties of high-strength and ultra-ductility engineered geopolymer composites reinforced by PE-PVA hybrid fibers
DOI: 10.1016/j.cemconcomp.2023.105155
SOURCES: ['I:\\01 Master\\02 Smart Concrete\\01 Developing app for predict compressive and tensile strength\\ConstructionMaterialsLab\\Papers\\Paper news\\download\\019_Nguyễn_2023_10.1016_j.cemconcomp.2023.105155.txt']
Strain rows: 4  MAE 2.89 %

Cement (OPC),Fly ash (FA),GGBS (slag),Silica fume (SF),Metakaolin (MK),Limestone powder (LP),Sand,Crumb rubber (CR),EPS beads,Water,Superplasticizer (SP),VMA,NaOH,Na2SO4,Na2SiO3 (SSM / ASM / SMP),Water glass (WG),Ca(OH)2,PE fiber,PVA fiber,Steel fiber,PE fiber length (mm),PE fiber diameter (µm),PE fiber tensile strength (MPa),PE fiber elastic modulus (GPa),PVA fiber length (mm),PVA fiber diameter (µm),PVA fiber tensile strength (MPa),PVA fiber elastic modulus (GPa),Curing method,Curing temperature (°C),Curing duration (days),Test age (days),Tensile strain capacity (%),row,pred

0.0,0.42105,0.57895,0.05263,0.0,0.0,1.05263,0.0,0.0,0.10526,0.02105,0.0,0.05263,0.0,0.0,0.47368,0.0,1.0,0.5,0.0,18.0,12.0,3030.0,88.0,12.0,40.0,1560.0,41.0,Heat / steam curing,100,1.0,35.0,10.51,2738,9.1

0.0,0.42105,0.57895,0.05263,0.0,0.0,1.05263,0.0,0.0,0.10526,0.02105,0.0,0.05263,0.0,0.0,0.47368,0.0,0.5,1.0,0.0,18.0,12.0,3030.0,88.0,12.0,40.0,1560.0,41.0,Heat / steam curing,100,1.0,35.0,6.79,2739,4.88

0.0,0.68421,0.31579,0.05263,0.0,0.0,1.05263,0.0,0.0,0.10526,0.02105,0.0,0.05263,0.0,0.0,0.47368,0.0,1.0,0.5,0.0,18.0,12.0,3030.0,88.0,12.0,40.0,1560.0,41.0,Heat / steam curing,100,1.0,35.0,11.99,2740,8.98

0.0,0.68421,0.31579,0.05263,0.0,0.0,1.05263,0.0,0.0,0.10526,0.02105,0.0,0.05263,0.0,0.0,0.47368,0.0,0.5,1.0,0.0,18.0,12.0,3030.0,88.0,12.0,40.0,1560.0,41.0,Heat / steam curing,100,1.0,35.0,10.35,2741,5.12

File: ml_spike/audit/packets/26.txt
PAPER: Ultra-high tensile ductility up to 16.4% in lightweight, ambient-cured geopolymer composites at PE fiber contents of 0.5-1.5 vol%
DOI: 10.1016/j.dibe.2026.101095
SOURCES: ['I:\\01 Master\\02 Smart Concrete\\01 Developing app for predict compressive and tensile strength\\ConstructionMaterialsLab\\Papers\\Paper news\\download\\001_Lương_2026_10.1016_j.dibe.2026.101095.txt']
Strain rows: 6  MAE 1.79 %

Cement (OPC),Fly ash (FA),GGBS (slag),Silica fume (SF),Metakaolin (MK),Limestone powder (LP),Sand,Crumb rubber (CR),EPS beads,Water,Superplasticizer (SP),VMA,NaOH,Na2SO4,Na2SiO3 (SSM / ASM / SMP),Water glass (WG),Ca(OH)2,PE fiber,PVA fiber,Steel fiber,PE fiber length (mm),PE fiber diameter (µm),PE fiber tensile strength (MPa),PE fiber elastic modulus (GPa),Curing method,Curing temperature (°C),Curing duration (days),Test age (days),Compressive strength (MPa),Tensile strain capacity (%),row,pred

0.0,0.5,0.5,0.0,0.0,0.0,0.0,0.0,0.01111,0.38889,0.0,0.0,0.0,0.0,0.11111,0.0,0.0,0.5,0.0,0.0,18.0,12.0,2700.0,88.0,Sealed / wrapped,23,28.0,28.0,15.6,10.72,729,11.39

0.0,0.5,0.5,0.0,0.0,0.0,0.0,0.0,0.01111,0.38889,0.00378,0.00122,0.0,0.0,0.11111,0.0,0.0,1.0,0.0,0.0,18.0,12.0,2700.0,88.0,Sealed / wrapped,23,28.0,28.0,22.1,12.79,730,10.55

0.0,0.5,0.5,0.0,0.0,0.0,0.0,0.0,0.01111,0.38889,0.00633,0.00378,0.0,0.0,0.11111,0.0,0.0,1.5,0.0,0.0,18.0,12.0,2700.0,88.0,Sealed / wrapped,23,28.0,28.0,22.3,11.4,731,12.49

0.0,0.5,0.5,0.0,0.0,0.0,0.0,0.0,0.01111,0.44444,0.0,0.00267,0.0,0.0,0.11111,0.0,0.0,0.5,0.0,0.0,18.0,12.0,2700.0,88.0,Sealed / wrapped,23,28.0,28.0,14.9,11.04,732,11.77

0.0,0.5,0.5,0.0,0.0,0.0,0.0,0.0,0.01111,0.44444,0.0,0.00267,0.0,0.0,0.11111,0.0,0.0,1.0,0.0,0.0,18.0,12.0,2700.0,88.0,Sealed / wrapped,23,28.0,28.0,16.0,16.41,733,10.54

0.0,0.5,0.5,0.0,0.0,0.0,0.0,0.0,0.01111,0.44444,0.0,0.00067,0.0,0.0,0.11111,0.0,0.0,1.5,0.0,0.0,18.0,12.0,2700.0,88.0,Sealed / wrapped,23,28.0,28.0,16.4,12.0,734,12.12

File: ml_spike/audit/packets/27.txt
PAPER: Influences of Sodium Lignosulfonate and High-Volume Fly Ash on Setting Time and Hardened S
DOI: 10.3390/ma14174779
SOURCES: []
Strain rows: 4  MAE 2.60 %

Cement (OPC),Fly ash (FA),GGBS (slag),Silica fume (SF),Metakaolin (MK),Limestone powder (LP),Sand,Crumb rubber (CR),EPS beads,Water,Superplasticizer (SP),VMA,NaOH,Na2SO4,Na2SiO3 (SSM / ASM / SMP),Water glass (WG),Ca(OH)2,PE fiber,PVA fiber,Steel fiber,PVA fiber length (mm),PVA fiber diameter (µm),PVA fiber tensile strength (MPa),PVA fiber elastic modulus (GPa),Curing method,Curing temperature (°C),Curing duration (days),Test age (days),Compressive strength (MPa),Tensile strain capacity (%),row,pred

0.4545,0.5455,0.0,0.0,0.0,0.0,0.3636,0.0,0.0,0.35,0.0,0.0,0.0,0.0,0.0,0.0,0.0,0.0,2.0,0.0,12.0,39.0,1600.0,41.0,Water curing,20,27.0,28.0,62.0,1.5,171,3.37

0.3125,0.6875,0.0,0.0,0.0,0.0,0.25,0.0,0.0,0.35,0.0,0.0,0.0,0.0,0.0,0.0,0.0,0.0,2.0,0.0,12.0,39.0,1600.0,41.0,Water curing,20,27.0,28.0,27.0,7.0,172,3.21

0.4545,0.5455,0.0,0.0,0.0,0.0,0.3636,0.0,0.0,0.35,0.0,0.0,0.0,0.0,0.0,0.0,0.0,0.0,2.0,0.0,12.0,39.0,1600.0,41.0,Water curing,20,27.0,28.0,,5.0,173,1.71

0.4545,0.5455,0.0,0.0,0.0,0.0,0.3636,0.0,0.0,0.35,0.0,0.0,0.0,0.0,0.0,0.0,0.0,0.0,2.0,0.0,12.0,39.0,1600.0,41.0,Water curing,20,27.0,28.0,,1.8,174,3.27

0.4545,0.5455,0.0,0.0,0.0,0.0,0.3636,0.0,0.0,0.35,0.0,0.0,0.0,0.0,0.0,0.0,0.0,0.0,2.0,0.0,12.0,39.0,1600.0,41.0,Water curing,20,6.0,7.0,20.0,,175,

0.4545,0.5455,0.0,0.0,0.0,0.0,0.3636,0.0,0.0,0.35,0.0,0.0,0.0,0.0,0.0,0.0,0.0,0.0,2.0,0.0,12.0,39.0,1600.0,41.0,Water curing,20,6.0,7.0,24.0,,176,
