Repository: conslmhoang/construction-materials-lab

# ML spike — dự đoán fc / ft / εu (thử nghiệm, chưa phải bản chính thức)

Ngày: 2026-11-04. Mô hình: HistGradientBoosting nông (depth 3), ~70 biến.
Đánh giá: **leave-paper-out** (giấu nguyên bài báo khi kiểm tra = mô phỏng lab mới).

## Kết quả

| Đầu ra | Dữ liệu gốc (80 bài) | + 41 bài mới (110 bài) |
|---|---|---|
| fc | R² 0.64, MAE 22 MPa | R² 0.62, MAE 22 MPa |
| ft kéo trực tiếp | R² 0.57, MAE 1.8 MPa | R² 0.53, MAE 2.0 MPa |
| εu kéo trực tiếp | R² 0.31–0.38 | R² 0.36 |

Đường học (`learning_curves.png`): sai số chững lại khoảng 26–30% từ ~50 bài trở đi.
→ **Thêm bài báo không còn giúp nhiều.** Nút thắt là khác biệt giữa các lab.

File: ml_spike/audit/packets/28.txt
PAPER: Study on interfacial bonding and mechanical performance of low-cost polymer-modified engineered cementitious composites
DOI: 10.1016/j.conbuildmat.2026.146183
SOURCES: ['I:\\01 Master\\02 Smart Concrete\\01 Developing app for predict compressive and tensile strength\\ConstructionMaterialsLab\\Papers\\Paper news\\elsevier_txt\\ELS_10_1016_j_conbuildmat_2026_146183.txt']
Strain rows: 10  MAE 1.04 %

Cement (OPC),Fly ash (FA),GGBS (slag),Silica fume (SF),Metakaolin (MK),Limestone powder (LP),Sand,Crumb rubber (CR),EPS beads,Water,Superplasticizer (SP),VMA,NaOH,Na2SO4,Na2SiO3 (SSM / ASM / SMP),Water glass (WG),Ca(OH)2,PE fiber,PVA fiber,Steel fiber,PVA fiber length (mm),PVA fiber diameter (µm),PVA fiber tensile strength (MPa),PVA fiber elastic modulus (GPa),Curing method,Curing temperature (°C),Curing duration (days),Test age (days),Tensile strain capacity (%),row,pred

0.4545,0.5455,0.0,0.0,0.0,0.0,0.36,0.0,0.0,0.3,0.004,0.0,0.0,0.0,0.0,0.0,0.0,0.0,1.0,0.0,12.0,40.0,1560.0,41.0,Standard moist room,20,28.0,28.0,1.07,1849,2.78

0.4545,0.5455,0.0,0.0,0.0,0.0,0.36,0.0,0.0,0.3,0.004,0.0,0.0,0.0,0.0,0.0,0.0,0.0,2.0,0.0,12.0,12.0,1300.0,30.0,Standard moist room,20,28.0,28.0,0.31,1850,2.13

0.4545,0.5455,0.0,0.0,0.0,0.0,0.36,0.0,0.0,0.3,0.004,0.0,0.0,0.0,0.0,0.0,0.0,0.0,2.0,0.0,12.0,40.0,1560.0,41.0,Standard moist room,20,28.0,28.0,4.09,1851,2.14

0.4545,0.5455,0.0,0.0,0.0,0.0,0.36,0.0,0.0,0.3,0.004,0.0,0.0,0.0,0.0,0.0,0.0,0.0,2.0,0.0,12.0,,,,Standard moist room,20,28.0,28.0,2.48,1852,1.38

0.4545,0.5455,0.0,0.0,0.0,0.0,0.36,0.0,0.0,0.3,0.004,0.0,0.0,0.0,0.0,0.0,0.0,0.0,2.0,0.0,12.0,,,,Standard moist room,20,28.0,28.0,1.41,1853,2.2

0.4545,0.5455,0.0,0.0,0.0,0.0,0.36,0.0,0.0,0.3,0.004,0.0,0.0,0.0,0.0,0.0,0.0,0.0,2.0,0.0,12.0,,,,Standard moist room,20,28.0,28.0,0.55,1854,2.2

0.4545,0.5455,0.0,0.0,0.0,0.0,0.36,0.0,0.0,0.3,0.004,0.0005,0.0,0.0,0.0,0.0,0.0,0.0,2.0,0.0,12.0,,,,Standard moist room,20,28.0,28.0,1.53,1855,1.85

0.4545,0.5455,0.0,0.0,0.0,0.0,0.36,0.0,0.0,0.3,0.004,0.001,0.0,0.0,0.0,0.0,0.0,0.0,2.0,0.0,12.0,,,,Standard moist room,20,28.0,28.0,1.41,1856,1.55

0.4545,0.5455,0.0,0.0,0.0,0.0,0.36,0.0,0.0,0.3,0.004,0.0015,0.0,0.0,0.0,0.0,0.0,0.0,2.0,0.0,12.0,,,,Standard moist room,20,28.0,28.0,1.44,1857,1.37

0.4545,0.5455,0.0,0.0,0.0,0.0,0.36,0.0,0.0,0.3,0.004,0.002,0.0,0.0,0.0,0.0,0.0,0.0,2.0,0.0,12.0,,,,Standard moist room,20,28.0,28.0,0.84,1858,1.65

File: ml_spike/audit/packets/29.txt
PAPER: Feasibility of using ultra-high ductility cementitious composites for concrete structures without steel rebar
DOI: 10.1016/j.engstruct.2018.05.037
SOURCES: ['I:\\01 Master\\02 Smart Concrete\\01 Developing app for predict compressive and tensile strength\\ConstructionMaterialsLab\\Papers\\Paper news\\elsevier_txt\\ELS_10_1016_j_engstruct_2018_05_037.txt']
Strain rows: 3  MAE 3.43 %

Cement (OPC),Fly ash (FA),GGBS (slag),Silica fume (SF),Metakaolin (MK),Limestone powder (LP),Sand,Crumb rubber (CR),EPS beads,Water,Superplasticizer (SP),VMA,NaOH,Na2SO4,Na2SiO3 (SSM / ASM / SMP),Water glass (WG),Ca(OH)2,PE fiber,PVA fiber,Steel fiber,PE fiber diameter (µm),PE fiber tensile strength (MPa),PE fiber elastic modulus (GPa),Curing method,Curing temperature (°C),Curing duration (days),Test age (days),Compressive strength (MPa),Tensile strain capacity (%),row,pred

0.8232,0.1768,0.0,0.0,0.0,0.0,0.5286,0.0,0.0,0.3175,0.0037,0.0,0.0,0.0,0.0,0.0,0.0,2.0,0.0,0.0,24.0,2900.0,116.0,Standard moist room,20,180.0,180.0,45.86,11.98,1207,8.28

0.4543,0.5457,0.0,0.0,0.0,0.0,0.3638,0.0,0.0,0.317,0.0038,0.0,0.0,0.0,0.0,0.0,0.0,2.0,0.0,0.0,24.0,2900.0,116.0,Standard moist room,20,28.0,28.0,12.85,13.55,1208,7.78

0.43477,0.0,0.56523,0.13045,0.0,0.0,0.60875,0.0,0.0,0.19998,0.0217,0.0,0.0,0.0,0.0,0.0,0.0,2.0,0.0,0.0,24.0,2900.0,116.0,Standard moist room,20,28.0,28.0,118.5,8.7,1209,7.87

File: ml_spike/audit/packets/30.txt
PAPER: Effect of fineness and calcium content of fly ash on the mechanical properties of Engineered Cementitious Composites (ECC)
DOI: 10.1016/j.conbuildmat.2019.03.129
SOURCES: ['I:\\01 Master\\02 Smart Concrete\\01 Developing app for predict compressive and tensile strength\\ConstructionMaterialsLab\\Papers\\Paper news\\elsevier_txt\\ELS_10_1016_j_conbuildmat_2019_03_129.txt']
Strain rows: 15  MAE 0.67 %

Cement (OPC),Fly ash (FA),GGBS (slag),Silica fume (SF),Metakaolin (MK),Limestone powder (LP),Sand,Crumb rubber (CR),EPS beads,Water,Superplasticizer (SP),VMA,NaOH,Na2SO4,Na2SiO3 (SSM / ASM / SMP),Water glass (WG),Ca(OH)2,PE fiber,PVA fiber,Steel fiber,Curing method,Curing temperature (°C),Curing duration (days),Test age (days),Compressive strength (MPa),Tensile strain capacity (%),row,pred

0.3,0.7,0.0,0.0,0.0,0.0,0.3,0.0,0.0,0.3,0.0088,0.0016,0.0,0.0,0.0,0.0,0.0,0.0,1.87,0.0,Standard moist room,20,7.0,7.0,,4.26,1129,4.02

0.3,0.7,0.0,0.0,0.0,0.0,0.3,0.0,0.0,0.3,0.0088,0.0016,0.0,0.0,0.0,0.0,0.0,0.0,1.87,0.0,Standard moist room,20,28.0,28.0,45.4,3.12,1130,3.33

0.3,0.7,0.0,0.0,0.0,0.0,0.3,0.0,0.0,0.3,0.0088,0.0016,0.0,0.0,0.0,0.0,0.0,0.0,1.87,0.0,Standard moist room,20,7.0,7.0,,4.94,1131,4.1

0.3,0.7,0.0,0.0,0.0,0.0,0.3,0.0,0.0,0.3,0.0088,0.0016,0.0,0.0,0.0,0.0,0.0,0.0,1.87,0.0,Standard moist room,20,28.0,28.0,35.8,4.35,1132,3.23

0.3,0.7,0.0,0.0,0.0,0.0,0.3,0.0,0.0,0.3,0.0088,0.0016,0.0,0.0,0.0,0.0,0.0,0.0,1.87,0.0,Standard moist room,20,7.0,7.0,,4.16,1133,4.04

0.3,0.7,0.0,0.0,0.0,0.0,0.3,0.0,0.0,0.3,0.0088,0.0016,0.0,0.0,0.0,0.0,0.0,0.0,1.87,0.0,Standard moist room,20,28.0,28.0,32.0,3.53,1134,3.25

0.3,0.7,0.0,0.0,0.0,0.0,0.3,0.0,0.0,0.3,0.0088,0.0016,0.0,0.0,0.0,0.0,0.0,0.0,1.87,0.0,Standard moist room,20,7.0,7.0,,3.84,1135,4.05

0.3,0.7,0.0,0.0,0.0,0.0,0.3,0.0,0.0,0.3,0.0088,0.0016,0.0,0.0,0.0,0.0,0.0,0.0,1.87,0.0,Standard moist room,20,28.0,28.0,,2.35,1136,3.48

0.3,0.7,0.0,0.0,0.0,0.0,0.3,0.0,0.0,0.3,0.0088,0.0016,0.0,0.0,0.0,0.0,0.0,0.0,1.87,0.0,Standard moist room,20,150.0,150.0,,2.04,1137,2.99

0.3,0.7,0.0,0.0,0.0,0.0,0.3,0.0,0.0,0.3,0.0088,0.0016,0.0,0.0,0.0,0.0,0.0,0.0,1.87,0.0,Standard moist room,20,7.0,7.0,,4.31,1138,4.05

0.3,0.7,0.0,0.0,0.0,0.0,0.3,0.0,0.0,0.3,0.0088,0.0016,0.0,0.0,0.0,0.0,0.0,0.0,1.87,0.0,Standard moist room,20,28.0,28.0,,3.81,1139,3.19

0.3,0.7,0.0,0.0,0.0,0.0,0.3,0.0,0.0,0.3,0.0088,0.0016,0.0,0.0,0.0,0.0,0.0,0.0,1.87,0.0,Standard moist room,20,150.0,150.0,,3.72,1140,2.16

0.3,0.7,0.0,0.0,0.0,0.0,0.3,0.0,0.0,0.3,0.0088,0.0016,0.0,0.0,0.0,0.0,0.0,0.0,1.87,0.0,Standard moist room,20,7.0,7.0,,3.03,1141,4.1

0.3,0.7,0.0,0.0,0.0,0.0,0.3,0.0,0.0,0.3,0.0088,0.0016,0.0,0.0,0.0,0.0,0.0,0.0,1.87,0.0,Standard moist room,20,28.0,28.0,,2.49,1142,3.23

0.3,0.7,0.0,0.0,0.0,0.0,0.3,0.0,0.0,0.3,0.0088,0.0016,0.0,0.0,0.0,0.0,0.0,0.0,1.87,0.0,Standard moist room,20,150.0,150.0,,2.18,1143,2.93
