Repository: conslmhoang/construction-materials-lab

# Construction Materials Lab — Mix Design & Strength Prediction

Live site: https://conslmhoang.github.io/construction-materials-lab/

A browser-only tool for fiber-reinforced cementitious and geopolymer composites (ECC/SHCC, UHPC, UHP-ECC):

1. **Mix design**: proportions → kg per m³ and per batch, with cost, embodied energy and CO₂ (20 materials, the same ones the model uses).
2. **Strength prediction**: compressive strength and tensile strain capacity from the mix,
   curing method/temperature/duration, test age and the fiber length, diameter, strength and modulus. It includes an 80% range, a strength-vs-age table,
   and a Save button that adds a result to the prediction log.
3. **Logs**: every mix design and batch is logged, predictions when you press Save; each row can be deleted (×), and the logs download as Excel/CSV.

| Page | What it shows |
|---|---|
| `index.html` | Calculator + prediction |
| `benchmark.html` | 10 ML models compared (10-fold cross-validation, random split) |
| `data.html` | The 509 source papers |

## Excel files: `excel/`

| File | Content |
|---|---|
| `Materials_20.xlsx` | Density, energy (MJ/kg), CO2 (kg/kg) and cost ($/kg) of the 20 materials, plus the suggested fiber length, diameter, tensile strength and elastic modulus, each with its source. The web can load it (Load material database from Excel). Rebuild: `python ml_spike/build_materials_xlsx.py` |
| `04 Dataset_web.xlsx` | Training data of the ML models (below) |

# ML spike — dự đoán fc / ft / εu (thử nghiệm, chưa phải bản chính thức)

Ngày: 2026-11-04. Mô hình: HistGradientBoosting nông (depth 3), ~70 biến.
Đánh giá: **leave-paper-out** (giấu nguyên bài báo khi kiểm tra = mô phỏng lab mới).

## Kết quả

| Đầu ra | Dữ liệu gốc (80 bài) | + 41 bài mới (110 bài) |
|---|---|---|
| fc | R² 0.64, MAE 22 MPa | R² 0.62, MAE 22 MPa |
| ft kéo trực tiếp | R² 0.57, MAE 1.8 MPa | R² 0.53, MAE 2.0 MPa |
| εu kéo trực tiếp | R² 0.31–0.38 | R² 0.36 |

Đường học (`learning_curves.png`): sai số chững lại khoảng 26–30% từ ~50 bài trở đi.
→ **Thêm bài báo không còn giúp nhiều.** Nút thắt là khác biệt giữa các lab.

## Hiệu chỉnh bằng mẫu của chính lab (`calib.py`)

Sai số tương đối trên bài báo chưa thấy, khi biết kết quả thật của k mẫu cùng lab:

| k mẫu đã đúc | 0 | 1 | 2 | 3 |
|---|---|---|---|---|
| fc | 34% | 17% | 15% | 14% |
| ft | 35% | 24% | 21% | 20% |

→ Đúc 1–3 mẫu ở lab của bạn giảm sai số khoảng một nửa.

## Dữ liệu mới (`additions/`) — CẦN BẠN KIỂM TRA trước khi gộp vào `03 Dataset_ratio.xlsx`

| File | Bài | Dòng |
|---|---|---|
| pvaecc.csv | 9 | 60 |
| geopolymer.csv | 11 | 117 |
| uhpc_steel.csv | 13 | 112 |
| uhpecc.csv | 8 | 37 |

- Header giống tên cột trong `03 Dataset_ratio.xlsx` (99 cột chính).
- Cột cuối "Conversions / notes" ghi quy đổi + chỗ nghi ngờ (tìm chữ VERIFY).
- Chỗ đáng xem: Guo 2024 (10.3390/ma17174356) có thể bị đảo FA/GGBS; Zuo 2022 là cường độ uốn (đã gắn "flexural").
- `*_rejected.txt`: bài đã xem nhưng loại, kèm lý do.
- Tất cả đọc qua Europe PMC full text (MDPI chủ yếu), chưa đối chiếu Crossref riêng.

## Tiến độ thu thập (cập nhật 2026-11-06)

| Đợt | Bài | Dòng | File |
|---|---|---|---|
| Gốc (03 Dataset_ratio.xlsx) | 83 | 724 | — |
| 1 | 41 | 326 | pvaecc, geopolymer, uhpc_steel, uhpecc |
| 2 | 49 | 587 | w2_* |
| 3 | 61 | 868 | w3_* |
| 4 | 68 | 514 | w4_* (ưu tiên kéo trực tiếp) |
| **Tổng** | **~302** | **~3000** | |

R² CatBoost, bộ đầu vào web (không kích thước mẫu, không thông số sợi):

| Đầu ra | Lab mới (giấu bài) | Đã có 50% mẫu của lab |
|---|---|---|
| fc (2382 dòng, 264 bài) | 0.71 | 0.93 |
| ft trực tiếp (1022 dòng, 175 bài) | 0.48 | 0.82 |
| εu (732 dòng, 143 bài) | 0.40 | 0.74 |

## Làm sạch dữ liệu (`clean/`, 2026-11-06)

Không xoá dòng nào — `clean/dataset_clean.csv` gắn `use_fc / use_ft / use_eps` + lý do loại.
Xem lại bằng `clean/cleaning_review.xlsx` (Summary, Excluded rows, Model outliers, VERIFY rows).

Quy tắc (chỉ giữ quy tắc nào làm mô hình tốt hơn trong `clean/ablation*.csv`):

## Đã gộp vào 03 Dataset_ratio.xlsx (2026-11-06)

- 2295 dòng / 219 bài từ `additions/*.csv` nằm ở hàng 727–3021; 219 dòng mới trong `03 Dataset_sources.csv`.
- 218/219 DOI khớp Crossref (title + tác giả đầu); bài còn lại khớp title 100%, chỉ khác cách viết họ.
- Cột "Paper notes" bắt đầu bằng `[Agent-extracted …, <file>.csv]`; quy đổi của AI nằm ở cột "AI-derived values"; ô VERIFY tô vàng.
- Bản sao lưu trước khi gộp: `Backup/03 Dataset_ratio_backup_20261106_1055_before_merge.xlsx`, `Backup/03 Dataset_sources_backup_*_before_merge.csv`.
- `merge/verify_merge.py` xác nhận dữ liệu đọc từ workbook mới giống hệt file cũ + CSV (mọi ô, không tính thứ tự dòng).
- **Từ giờ chạy các script KHÔNG kèm tham số `additions`** (nếu không sẽ bị đếm trùng). `additions/` chỉ còn là kho lưu trữ + danh sách bỏ qua cho agent.

Hướng dẫn cho agent: `additions/AGENT_BRIEF.md`. Danh sách bỏ qua: `additions/existing_papers.txt`.

File: ml_spike/audit/corrections.json
[
{
"doi": "https://doi.org/10.1016/j.conbuildmat.2020.122028",
"k": 0,
"excel_row": 1157,
"eps": 2.08,
"fc": 52.8,
"action": "drop",
"set": {},
"reason": "CC powder is ground white marble (Imerfill), not limestone; 1189-1190 test age / curing not stated"
},
{
"doi": "https://doi.org/10.1016/j.conbuildmat.2020.122028",
"k": 1,
"excel_row": 1158,
"eps": 1.93,
"fc": 50.8,
"action": "drop",
"set": {},
"reason": "CC powder is ground white marble (Imerfill), not limestone; 1189-1190 test age / curing not stated"
},
{
"doi": "https://doi.org/10.1016/j.conbuildmat.2020.122028",
"k": 2,
"excel_row": 1159,
"eps": 1.93,
"fc": 51.2,
"action": "drop",
"set": {},
"reason": "CC powder is ground white marble (Imerfill), not limestone; 1189-1190 test age / curing not stated"
},
{
"doi": "https://doi.org/10.1016/j.conbuildmat.2020.122028",
"k": 3,
"excel_row": 1160,
"eps": 1.7,
"fc": 48.8,
"action": "drop",
"set": {},
"reason": "CC powder is ground white marble (Imerfill), not limestone; 1189-1190 test age / curing not stated"
},
{
"doi": "https://doi.org/10.1016/j.conbuildmat.2020.122028",
"k": 4,
"excel_row": 1161,
"eps": 1.71,
"fc": 48.2,
"action": "drop",
"set": {},
"reason": "CC powder is ground white marble (Imerfill), not limestone; 1189-1190 test age / curing not stated"
},
{
"doi": "https://doi.org/10.1016/j.conbuildmat.2020.122028",
"k": 5,
"excel_row": 1162,
"eps": 1.83,
"fc": 48.8,
"action": "drop",
"set": {},
"reason": "CC powder is ground white marble (Imerfill), not limestone; 1189-1190 test age / curing not stated"
},
{
"doi": "https://doi.org/10.1016/j.conbuildmat.2020.122028",
"k": 6,
"excel_row": 1163,
"eps": 1.37,
"fc": 52.0,
"action": "drop",
"set": {},
"reason": "CC powder is ground white marble (Imerfill), not limestone; 1189-1190 test age / curing not stated"
},
{
"doi": "https://doi.org/10.1016/j.conbuildmat.2020.122028",
"k": 7,
"excel_row": 1164,
"eps": 1.95,
"fc": 44.6,
"action": "drop",
"set": {},
"reason": "CC powder is ground white marble (Imerfill), not limestone; 1189-1190 test age / curing not stated"
},
{
"doi": "https://doi.org/10.1016/j.conbuildmat.2020.122028",
"k": 8,
"excel_row": 1165,
"eps": 1.82,
"fc": 55.4,
"action": "drop",
"set": {},
"reason": "CC powder is ground white marble (Imerfill), not limestone; 1189-1190 test age / curing not stated"
},
{
"doi": "https://doi.org/10.1016/j.conbuildmat.2020.122028",
"k": 9,
"excel_row": 1166,
"eps": 1.97,
"fc": 47.9,
"action": "drop",
"set": {},
"reason": "CC powder is ground white marble (Imerfill), not limestone; 1189-1190 test age / curing not stated"
},
{
"doi": "https://doi.org/10.1016/j.conbuildmat.2020.122028",
"k": 10,
"excel_row": 1167,
"eps": 2.46,
"fc": 53.3,
"action": "drop",
"set": {},
"reason": "CC powder is ground white marble (Imerfill), not limestone; 1189-1190 test age / curing not stated"
},
{
"doi": "https://doi.org/10.1016/j.conbuildmat.2020.122028",
"k": 11,
"excel_row": 1168,
"eps": 2.04,
"fc": 48.4,
"action": "drop",
"set": {},
"reason": "CC powder is ground white marble (Imerfill), not limestone; 1189-1190 test age / curing not stated"
},
{
"doi": "https://doi.org/10.1016/j.conbuildmat.2020.122028",
"k": 12,
"excel_row": 1169,
"eps": 1.4,
"fc": 47.3,
"action": "drop",
"set": {},
"reason": "CC powder is ground white marble (Imerfill), not limestone; 1189-1190 test age / curing not stated"
},
{
"doi": "https://doi.org/10.1016/j.conbuildmat.2020.122028",
"k": 13,
"excel_row": 1170,
"eps": 1.3,
"fc": 60.9,
"action": "drop",
"set": {},
"reason": "CC powder is ground white marble (Imerfill), not limestone; 1189-1190 test age / curing not stated"
},
{
"doi": "https://doi.org/10.1016/j.conbuildmat.2020.122028",
"k": 14,
"excel_row": 1171,
"eps": 1.41,
"fc": 55.8,
"action": "drop",
"set": {},
"reason": "CC powder is ground white marble (Imerfill), not limestone; 1189-1190 test age / curing not stated"
},
{
"doi": "https://doi.org/10.1016/j.conbuildmat.2020.122028",
"k": 15,
"excel_row": 1172,
"eps": 0.92,
"fc": 47.7,
"action": "drop",
"set": {},
"reason": "CC powder is ground white marble (Imerfill), not limestone; 1189-1190 test age / curing not stated"
},
{
"doi": "https://doi.org/10.1016/j.conbuildmat.2020.122028",
"k": 16,
"excel_row": 1173,
"eps": 2.74,
"fc": 45.7,
"action": "drop",
"set": {},
"reason": "CC powder is ground white marble (Imerfill), not limestone; 1189-1190 test age / curing not stated"
},
{
"doi": "https://doi.org/10.1016/j.conbuildmat.2020.122028",
"k": 17,
"excel_row": 1174,
"eps": 2.72,
"fc": 50.6,
"action": "drop",
"set": {},
"reason": "CC powder is ground white marble (Imerfill), not limestone; 1189-1190 test age / curing not stated"
},
{
"doi": "https://doi.org/10.1016/j.conbuildmat.2020.122028",
"k": 18,
"excel_row": 1175,
"eps": 2.79,
"fc": 43.3,
"action": "drop",
"set": {},
"reason": "CC powder is ground white marble (Imerfill), not limestone; 1189-1190 test age / curing not stated"
},
{
"doi": "https://doi.org/10.1016/j.conbuildmat.2020.122028",
"k": 19,
"excel_row": 1176,
"eps": 1.71,
"fc": 44.2,
"action": "drop",
"set": {},
"reason": "CC powder is ground white marble (Imerfill), not limestone; 1189-1190 test age / curing not stated"
},
{
"doi": "https://doi.org/10.1016/j.conbuildmat.2020.122028",
"k": 20,
"excel_row": 1177,
"eps": 1.96,
"fc": 44.8,
"action": "drop",
"set": {},
"reason": "CC powder is ground white marble (Imerfill), not limestone; 1189-1190 test age / curing not stated"
},
{
"doi": "https://doi.org/10.1016/j.conbuildmat.2020.122028",
"k": 21,
"excel_row": 1178,
"eps": 2.94,
"fc": 44.9,
"action": "drop",
"set": {},
"reason": "CC powder is ground white marble (Imerfill), not limestone; 1189-1190 test age / curing not stated"
},
{
"doi": "https://doi.org/10.1016/j.conbuildmat.2020.122028",
"k": 22,
"excel_row": 1179,
"eps": 2.08,
"fc": 47.7,
"action": "drop",
"set": {},
"reason": "CC powder is ground white marble (Imerfill), not limestone; 1189-1190 test age / curing not stated"
},
{
"doi": "https://doi.org/10.1016/j.conbuildmat.2020.122028",
"k": 23,
"excel_row": 1180,
"eps": 1.84,
"fc": 46.4,
"action": "drop",
"set": {},
"reason": "CC powder is ground white marble (Imerfill), not limestone; 1189-1190 test age / curing not stated"
},
{
"doi": "https://doi.org/10.1016/j.conbuildmat.2020.122028",
"k": 24,
"excel_row": 1181,
"eps": 1.81,
"fc": 48.0,
"action": "drop",
"set": {},
"reason": "CC powder is ground white marble (Imerfill), not limestone; 1189-1190 test age / curing not stated"
},
{
"doi": "https://doi.org/10.1016/j.conbuildmat.2020.122028",
"k": 25,
"excel_row": 1182,
"eps": 1.92,
"fc": 42.4,
"action": "drop",
"set": {},
"reason": "CC powder is ground white marble (Imerfill), not limestone; 1189-1190 test age / curing not stated"
},
{
"doi": "https://doi.org/10.1016/j.conbuildmat.2020.122028",
"k": 26,
"excel_row": 1183,
"eps": 2.83,
"fc": 44.5,
"action": "drop",
"set": {},
"reason": "CC powder is ground white marble (Imerfill), not limestone; 1189-1190 test age / curing not stated"
},
{
"doi": "https://doi.org/10.1016/j.conbuildmat.2020.122028",
"k": 27,
"excel_row": 1184,
"eps": 2.37,
"fc": 40.3,
"action": "drop",
"set": {},
"reason": "CC powder is ground white marble (Imerfill), not limestone; 1189-1190 test age / curing not stated"
},
{
"doi": "https://doi.org/10.1016/j.conbuildmat.2020.122028",
"k": 28,
"excel_row": 1185,
"eps": 1.65,
"fc": 43.4,
"action": "drop",
"set": {},
"reason": "CC powder is ground white marble (Imerfill), not limestone; 1189-1190 test age / curing not stated"
},
{
"doi": "https://doi.org/10.1016/j.conbuildmat.2020.122028",
"k": 29,
"excel_row": 1186,
"eps": 1.18,
"fc": 51.5,
"action": "drop",
"set": {},
"reason": "CC powder is ground white marble (Imerfill), not limestone; 1189-1190 test age / curing not stated"
},
{
"doi": "https://doi.org/10.1016/j.conbuildmat.2020.122028",
"k": 30,
"excel_row": 1187,
"eps": 1.67,
"fc": 49.4,
"action": "drop",
"set": {},
"reason": "CC powder is ground white marble (Imerfill), not limestone; 1189-1190 test age / curing not stated"
},
{
"doi": "https://doi.org/10.1016/j.conbuildmat.2020.122028",
"k": 31,
"excel_row": 1188,
"eps": 0.93,
"fc": 41.9,
"action": "drop",
"set": {},
"reason": "CC powder is ground white marble (Imerfill), not limestone; 1189-1190 test age / curing not stated"
},
{
"doi": "https://doi.org/10.1016/j.conbuildmat.2020.122028",
"k": 32,
"excel_row": 1189,
"eps": 1.8,
"fc": null,
"action": "drop",
"set": {},
"reason": "CC powder is ground white marble (Imerfill), not limestone; 1189-1190 test age / curing not stated"
},
{
"doi": "https://doi.org/10.1016/j.conbuildmat.2020.122028",
"k": 33,
"excel_row": 1190,
"eps": 3.2,
"fc": null,
"action": "drop",
"set": {},
"reason": "CC powder is ground white marble (Imerfill), not limestone; 1189-1190 test age / curing not stated"
},
{
"doi": "https://doi.org/10.3390/jcs9090502",
"k": 0,
"excel_row": 861,
"eps": 8.3,
"fc": null,
"action": "drop",
"set": {},
"reason": "paper could not be checked (no copy, publisher blocks download); identical inputs with swapped-looking strains"
},
{
"doi": "https://doi.org/10.3390/jcs9090502",
"k": 1,
"excel_row": 862,
"eps": 8.7,
"fc": null,
"action": "drop",
"set": {},
"reason": "paper could not be checked (no copy, publisher blocks download); identical inputs with swapped-looking strains"
},
{
"doi": "https://doi.org/10.3390/jcs9090502",
"k": 2,
"excel_row": 863,
"eps": 18.3,
"fc": null,
"action": "drop",
"set": {},
"reason": "paper could not be checked (no copy, publisher blocks download); identical inputs with swapped-looking strains"
},
{
"doi": "https://doi.org/10.3390/jcs9090502",
"k": 3,
"excel_row": 864,
"eps": 11.8,
"fc": null,
"action": "drop",
"set": {},
"reason": "paper could not be checked (no copy, publisher blocks download); identical inputs with swapped-looking strains"
},
{
"doi": "https://doi.org/10.3390/jcs9090502",
"k": 4,
"excel_row": 865,
"eps": 8.3,
"fc": null,
"action": "drop",
"set": {},
"reason": "paper could not be checked (no copy, publisher blocks download); identical inputs with swapped-looking strains"
},
{
"doi": "https://doi.org/10.3390/jcs9090502",
"k": 5,
"excel_row": 866,
"eps": 13.0,
"fc": null,
"action": "drop",
"set": {},
"reason": "paper could not be checked (no copy, publisher blocks download); identical inputs with swapped-looking strains"
},
{
"doi": "https://doi.org/10.3390/jcs9090502",
"k": 6,
"excel_row": 867,
"eps": 15.2,
"fc": null,
"action": "drop",
"set": {},
"reason": "paper could not be checked (no copy, publisher blocks download); identical inputs with swapped-looking strains"
},
{
"doi": "https://doi.org/10.3390/jcs9090502",
"k": 7,
"excel_row": 868,
"eps": 11.8,
"fc": null,
"action": "drop",
"set": {},
"reason": "paper could not be checked (no copy, publisher blocks download); identical inputs with swapped-looking strains"
},
{
"doi": "https://doi.org/10.3390/jcs9090502",
"k": 8,
"excel_row": 869,
"eps": 10.4,
"fc": null,
"action": "drop",
"set": {},
"reason": "paper could not be checked (no copy, publisher blocks download); identical inputs with swapped-looking strains"
},
{
"doi": "https://doi.org/10.3390/jcs9090502",
"k": 9,
"excel_row": 870,
"eps": 16.3,
"fc": null,
"action": "drop",
"set": {},
"reason": "paper could not be checked (no copy, publisher blocks download); identical inputs with swapped-looking strains"
},
{
"doi": "https://doi.org/10.3390/jcs9090502",
"k": 10,
"excel_row": 871,
"eps": 8.3,
"fc": null,
"action": "drop",
"set": {},
"reason": "paper could not be checked (no copy, publisher blocks download); identical inputs with swapped-looking strains"
},
{
"doi": "https://doi.org/10.3390/jcs9090502",
"k": 11,
"excel_row": 872,
"eps": 11.8,
"fc": null,
"action": "drop",
"set": {},
"reason": "paper could not be checked (no copy, publisher blocks download); identical inputs with swapped-looking strains"
},
{
"doi": "https://doi.org/10.3390/ma14174779",
"k": 0,
"excel_row": 171,
"eps": 1.5,
"fc": 62.0,
"action": "drop",
"set": {},
"reason": "superplasticizer used but dosage not stated; sodium lignosulfonate (no column); fc 62 vs 66 conflict, 27 read from figure"
},
{
"doi": "https://doi.org/10.3390/ma14174779",
"k": 1,
"excel_row": 172,
"eps": 7.0,
"fc": 27.0,
"action": "drop",
"set": {},
"reason": "superplasticizer used but dosage not stated; sodium lignosulfonate (no column); fc 62 vs 66 conflict, 27 read from figure"
},
{
"doi": "https://doi.org/10.3390/ma14174779",
"k": 2,
"excel_row": 173,
"eps": 5.0,
"fc": null,
"action": "drop",
"set": {},
"reason": "superplasticizer used but dosage not stated; sodium lignosulfonate (no column); fc 62 vs 66 conflict, 27 read from figure"
},
{
"doi": "https://doi.org/10.3390/ma14174779",
"k": 3,
"excel_row": 174,
"eps": 1.8,
"fc": null,
"action": "drop",
"set": {},
"reason": "superplasticizer used but dosage not stated; sodium lignosulfonate (no column); fc 62 vs 66 conflict, 27 read from figure"
},
{
"doi": "https://doi.org/10.3390/ma14174779",
"k": 4,
"excel_row": 175,
"eps": null,
"fc": 20.0,
"action": "drop",
"set": {},
"reason": "superplasticizer used but dosage not stated; sodium lignosulfonate (no column); fc 62 vs 66 conflict, 27 read from figure"
},
{
"doi": "https://doi.org/10.3390/ma14174779",
"k": 5,
"excel_row": 176,
"eps": null,
"fc": 24.0,
"action": "drop",
"set": {},
"reason": "superplasticizer used but dosage not stated; sodium lignosulfonate (no column); fc 62 vs 66 conflict, 27 read from figure"
},
{
"doi": "https://doi.org/10.1016/j.ceramint.2022.12.057",
"k": 0,
"excel_row": 1286,
"eps": 9.81,
"fc": 54.6,
"action": "drop",
"set": {},
"reason": "curing = 11 d air + 12 d water + 24 h 80 °C + air (not one web method); fc 54.6 / 52.2 not stated"
},
{
"doi": "https://doi.org/10.1016/j.ceramint.2022.12.057",
"k": 1,
"excel_row": 1287,
"eps": 22.34,
"fc": 53.6,
"action": "drop",
"set": {},
"reason": "curing = 11 d air + 12 d water + 24 h 80 °C + air (not one web method); fc 54.6 / 52.2 not stated"
},
{
"doi": "https://doi.org/10.1016/j.ceramint.2022.12.057",
"k": 2,
"excel_row": 1288,
"eps": 20.89,
"fc": 52.2,
"action": "drop",
"set": {},
"reason": "curing = 11 d air + 12 d water + 24 h 80 °C + air (not one web method); fc 54.6 / 52.2 not stated"
},
{
"doi": "https://doi.org/10.1016/j.jobe.2025.115166",
"k": 1,
"excel_row": 1808,
"eps": 2.32,
"fc": null,
"action": "drop",
"set": {},
"reason": "28 d standard curing then indoor 18.3 °C / 32 % RH to 60 / 90 d (not one web method)"
},
{
"doi": "https://doi.org/10.1016/j.jobe.2025.115166",
"k": 2,
"excel_row": 1809,
"eps": 2.66,
"fc": null,
"action": "drop",
"set": {},
"reason": "28 d standard curing then indoor 18.3 °C / 32 % RH to 60 / 90 d (not one web method)"
},
{
"doi": "https://doi.org/10.3390/ma17174307",
"k": 1,
"excel_row": 464,
"eps": 3.5,
"fc": 33.0,
"action": "drop",
"set": {},
"reason": "steam curing box 3 d, steam temperature not stated"
},
{
"doi": "https://doi.org/10.3390/ma17174307",
"k": 5,
"excel_row": 468,
"eps": 4.03,
"fc": 34.9,
"action": "drop",
"set": {},
"reason": "steam curing box 3 d, steam temperature not stated"
},
{
"doi": "https://doi.org/10.3390/ma17174307",
"k": 9,
"excel_row": 472,
"eps": 3.18,
"fc": 38.7,
"action": "drop",
"set": {},
"reason": "steam curing box 3 d, steam temperature not stated"
},
{
"doi": "https://doi.org/10.3390/ma17174307",
"k": 2,
"excel_row": 465,
"eps": 2.82,
"fc": 27.7,
"action": "drop",
"set": {},
"reason": "sprinkler curing under geotextile, temperature not stated"
},
{
"doi": "https://doi.org/10.3390/ma17174307",
"k": 6,
"excel_row": 469,
"eps": 1.91,
"fc": 29.3,
"action": "drop",
"set": {},
"reason": "sprinkler curing under geotextile, temperature not stated"
},
{
"doi": "https://doi.org/10.3390/ma17174307",
"k": 10,
"excel_row": 473,
"eps": 0.73,
"fc": 31.6,
"action": "drop",
"set": {},
"reason": "sprinkler curing under geotextile, temperature not stated"
},
{
"doi": "https://doi.org/10.3390/ma17174307",
"k": 3,
"excel_row": 466,
"eps": 4.7,
"fc": 27.3,
"action": "set",
"set": {
"Curing method": "Air (lab ambient)",
"Curing temperature (°C)": 20
},
"reason": "natural curing 20 ± 2 °C, 50 % RH"
},
{
"doi": "https://doi.org/10.3390/ma17174307",
"k": 7,
"excel_row": 470,
"eps": 4.37,
"fc": 30.8,
"action": "set",
"set": {
"Curing method": "Air (lab ambient)",
"Curing temperature (°C)": 20
},
"reason": "natural curing 20 ± 2 °C, 50 % RH"
},
{
"doi": "https://doi.org/10.3390/ma17174307",
"k": 11,
"excel_row": 474,
"eps": 4.25,
"fc": 31.1,
"action": "set",
"set": {
"Curing method": "Air (lab ambient)",
"Curing temperature (°C)": 20
},
"reason": "natural curing 20 ± 2 °C, 50 % RH"
},
{
"doi": "https://doi.org/10.1016/j.conbuildmat.2021.122834",
"k": 0,
"excel_row": 1345,
"eps": 3.35,
"fc": null,
"action": "set",
"set": {
"Curing method": "Air (lab ambient)"
},
"reason": "cured at RH 25 % / 55 %, 20 °C (not a moist room)"
},
{
"doi": "https://doi.org/10.1016/j.conbuildmat.2021.122834",
"k": 3,
"excel_row": 1348,
"eps": 3.12,
"fc": null,
"action": "set",
"set": {
"Curing method": "Air (lab ambient)"
},
"reason": "cured at RH 25 % / 55 %, 20 °C (not a moist room)"
},
{
"doi": "https://doi.org/10.1016/j.conbuildmat.2021.122834",
"k": 6,
"excel_row": 1351,
"eps": 2.46,
"fc": null,
"action": "set",
"set": {
"Curing method": "Air (lab ambient)"
},
"reason": "cured at RH 25 % / 55 %, 20 °C (not a moist room)"
},
{
"doi": "https://doi.org/10.1016/j.conbuildmat.2021.122834",
"k": 9,
"excel_row": 1354,
"eps": 4.0,
"fc": null,
"action": "set",
"set": {
"Curing method": "Air (lab ambient)"
},
"reason": "cured at RH 25 % / 55 %, 20 °C (not a moist room)"
},
{
"doi": "https://doi.org/10.1016/j.conbuildmat.2021.122834",
"k": 12,
"excel_row": 1357,
"eps": 3.8,
"fc": null,
"action": "set",
"set": {
"Curing method": "Air (lab ambient)"
},
"reason": "cured at RH 25 % / 55 %, 20 °C (not a moist room)"
},
{
"doi": "https://doi.org/10.1016/j.conbuildmat.2021.122834",
"k": 15,
"excel_row": 1360,
"eps": 3.63,
"fc": null,
"action": "set",
"set": {
"Curing method": "Air (lab ambient)"
},
"reason": "cured at RH 25 % / 55 %, 20 °C (not a moist room)"
},
{
"doi": "https://doi.org/10.1016/j.conbuildmat.2021.122834",
"k": 1,
"excel_row": 1346,
"eps": 2.51,
"fc": null,
"action": "set",
"set": {
"Curing method": "Air (lab ambient)"
},
"reason": "cured at RH 25 % / 55 %, 20 °C (not a moist room)"
},
{
"doi": "https://doi.org/10.1016/j.conbuildmat.2021.122834",
"k": 4,
"excel_row": 1349,
"eps": 2.29,
"fc": null,
"action": "set",
"set": {
"Curing method": "Air (lab ambient)"
},
"reason": "cured at RH 25 % / 55 %, 20 °C (not a moist room)"
},
{
"doi": "https://doi.org/10.1016/j.conbuildmat.2021.122834",
"k": 7,
"excel_row": 1352,
"eps": 2.16,
"fc": null,
"action": "set",
"set": {
"Curing method": "Air (lab ambient)"
},
"reason": "cured at RH 25 % / 55 %, 20 °C (not a moist room)"
},
{
"doi": "https://doi.org/10.1016/j.conbuildmat.2021.122834",
"k": 10,
"excel_row": 1355,
"eps": 3.87,
"fc": null,
"action": "set",
"set": {
"Curing method": "Air (lab ambient)"
},
"reason": "cured at RH 25 % / 55 %, 20 °C (not a moist room)"
},
{
"doi": "https://doi.org/10.1016/j.conbuildmat.2021.122834",
"k": 13,
"excel_row": 1358,
"eps": 3.69,
"fc": null,
"action": "set",
"set": {
"Curing method": "Air (lab ambient)"
},
"reason": "cured at RH 25 % / 55 %, 20 °C (not a moist room)"
},
{
"doi": "https://doi.org/10.1016/j.conbuildmat.2021.122834",
"k": 16,
"excel_row": 1361,
"eps": 3.23,
"fc": null,
"action": "set",
"set": {
"Curing method": "Air (lab ambient)"
},
"reason": "cured at RH 25 % / 55 %, 20 °C (not a moist room)"
},
{
"doi": "https://doi.org/10.1016/j.conbuildmat.2026.145748",
"k": 0,
"excel_row": 1833,
"eps": 1.42,
"fc": null,
"action": "set",
"set": {
"Curing method": "Standard moist room",
"Curing temperature (°C)": 20
},
"reason": "48 h ambient, then standard curing chamber RH >= 90 %, about 20 °C"
},
{
"doi": "https://doi.org/10.1016/j.conbuildmat.2026.145748",
"k": 1,
"excel_row": 1834,
"eps": 2.53,
"fc": null,
"action": "set",
"set": {
"Curing method": "Standard moist room",
"Curing temperature (°C)": 20
},
"reason": "48 h ambient, then standard curing chamber RH >= 90 %, about 20 °C"
},
{
"doi": "https://doi.org/10.1016/j.conbuildmat.2026.145748",
"k": 2,
"excel_row": 1835,
"eps": 2.66,
"fc": null,
"action": "set",
"set": {
"Curing method": "Standard moist room",
"Curing temperature (°C)": 20
},
"reason": "48 h ambient, then standard curing chamber RH >= 90 %, about 20 °C"
},
{
"doi": "https://doi.org/10.1016/j.conbuildmat.2026.145748",
"k": 3,
"excel_row": 1836,
"eps": 1.3,
"fc": null,
"action": "set",
"set": {
"Curing method": "Standard moist room",
"Curing temperature (°C)": 20
},
"reason": "48 h ambient, then standard curing chamber RH >= 90 %, about 20 °C"
},
{
"doi": "https://doi.org/10.1016/j.conbuildmat.2026.145748",
"k": 4,
"excel_row": 1837,
"eps": 1.51,
"fc": null,
"action": "set",
"set": {
"Curing method": "Standard moist room",
"Curing temperature (°C)": 20
},
"reason": "48 h ambient, then standard curing chamber RH >= 90 %, about 20 °C"
},
{
"doi": "https://doi.org/10.1016/j.conbuildmat.2026.145748",
"k": 5,
"excel_row": 1838,
"eps": 3.38,
"fc": null,
"action": "set",
"set": {
"Curing method": "Standard moist room",
"Curing temperature (°C)": 20
},
"reason": "48 h ambient, then standard curing chamber RH >= 90 %, about 20 °C"
},
{
"doi": "https://doi.org/10.1016/j.conbuildmat.2026.145748",
"k": 6,
"excel_row": 1839,
"eps": 4.81,
"fc": null,
"action": "set",
"set": {
"Curing method": "Standard moist room",
"Curing temperature (°C)": 20
},
"reason": "48 h ambient, then standard curing chamber RH >= 90 %, about 20 °C"
},
{
"doi": "https://doi.org/10.1016/j.conbuildmat.2026.145748",
"k": 7,
"excel_row": 1840,
"eps": 1.66,
"fc": null,
"action": "set",
"set": {
"Curing method": "Standard moist room",
"Curing temperature (°C)": 20
},
"reason": "48 h ambient, then standard curing chamber RH >= 90 %, about 20 °C"
},
{
"doi": "https://doi.org/10.1016/j.conbuildmat.2026.145748",
"k": 8,
"excel_row": 1841,
"eps": 1.63,
"fc": null,
"action": "set",
"set": {
"Curing method": "Standard moist room",
"Curing temperature (°C)": 20
},
"reason": "48 h ambient, then standard curing chamber RH >= 90 %, about 20 °C"
},
{
"doi": "https://doi.org/10.1016/j.conbuildmat.2026.145748",
"k": 9,
"excel_row": 1842,
"eps": 5.85,
"fc": null,
"action": "set",
"set": {
"Curing method": "Standard moist room",
"Curing temperature (°C)": 20
},
"reason": "48 h ambient, then standard curing chamber RH >= 90 %, about 20 °C"
},
{
"doi": "https://doi.org/10.1016/j.conbuildmat.2026.145748",
"k": 10,
"excel_row": 1843,
"eps": 5.02,
"fc": null,
"action": "set",
"set": {
"Curing method": "Standard moist room",
"Curing temperature (°C)": 20
},
"reason": "48 h ambient, then standard curing chamber RH >= 90 %, about 20 °C"
},
{
"doi": "https://doi.org/10.1016/j.conbuildmat.2026.145748",
"k": 11,
"excel_row": 1844,
"eps": 1.79,
"fc": null,
"action": "set",
"set": {
"Curing method": "Standard moist room",
"Curing temperature (°C)": 20
},
"reason": "48 h ambient, then standard curing chamber RH >= 90 %, about 20 °C"
},
{
"doi": "https://doi.org/10.1016/j.dibe.2023.100150",
"k": 0,
"excel_row": 1680,
"eps": 17.3,
"fc": null,
"action": "set",
"set": {
"Curing method": "Air (lab ambient)"
},
"reason": "48 h sealed, then RH 30 % / 60 % at 20 °C"
},
{
"doi": "https://doi.org/10.1016/j.dibe.2023.100150",
"k": 1,
"excel_row": 1681,
"eps": 14.9,
"fc": null,
"action": "set",
"set": {
"Curing method": "Air (lab ambient)"
},
"reason": "48 h sealed, then RH 30 % / 60 % at 20 °C"
},
{
"doi": "https://doi.org/10.1016/j.dibe.2023.100150",
"k": 3,
"excel_row": 1683,
"eps": 11.6,
"fc": null,
"action": "set",
"set": {
"Curing method": "Air (lab ambient)"
},
"reason": "48 h sealed, then RH 30 % / 60 % at 20 °C"
},
{
"doi": "https://doi.org/10.1016/j.dibe.2023.100150",
"k": 4,
"excel_row": 1684,
"eps": 10.1,
"fc": null,
"action": "set",
"set": {
"Curing method": "Air (lab ambient)"
},
"reason": "48 h sealed, then RH 30 % / 60 % at 20 °C"
},
{
"doi": "https://doi.org/10.1016/j.dibe.2023.100150",
"k": 6,
"excel_row": 1686,
"eps": 11.5,
"fc": null,
"action": "set",
"set": {
"Curing method": "Air (lab ambient)"
},
"reason": "48 h sealed, then RH 30 % / 60 % at 20 °C"
},
{
"doi": "https://doi.org/10.1016/j.dibe.2023.100150",
"k": 7,
"excel_row": 1687,
"eps": 11.8,
"fc": null,
"action": "set",
"set": {
"Curing method": "Air (lab ambient)"
},
"reason": "48 h sealed, then RH 30 % / 60 % at 20 °C"
},
{
"doi": "https://doi.org/10.1016/j.dibe.2023.100150",
"k": 2,
"excel_row": 1682,
"eps": 8.9,
"fc": null,
"action": "set",
"set": {
"Curing method": "Standard moist room"
},
"reason": "48 h sealed, then RH 100 % at 20 °C"
},
{
"doi": "https://doi.org/10.1016/j.dibe.2023.100150",
"k": 5,
"excel_row": 1685,
"eps": 6.3,
"fc": null,
"action": "set",
"set": {
"Curing method": "Standard moist room"
},
"reason": "48 h sealed, then RH 100 % at 20 °C"
},
{
"doi": "https://doi.org/10.1016/j.dibe.2023.100150",
"k": 8,
"excel_row": 1688,
"eps": 6.0,
"fc": null,
"action": "set",
"set": {
"Curing method": "Standard moist room"
},
"reason": "48 h sealed, then RH 100 % at 20 °C"
},
{
"doi": "https://doi.org/10.1016/j.jobe.2024.110392",
"k": 0,
"excel_row": 2758,
"eps": 7.96,
"fc": null,
"action": "set",
"set": {
"Curing method": "Air (lab ambient)",
"Curing temperature (°C)": 20
},
"reason": "dry curing 20 °C, RH 60 % to 27 d"
},
{
"doi": "https://doi.org/10.1016/j.jobe.2024.110392",
"k": 1,
"excel_row": 2759,
"eps": 9.6,
"fc": null,
"action": "set",
"set": {
"Curing method": "Standard moist room",
"Curing temperature (°C)": 20
},
"reason": "standard curing 20 °C, RH 95 %"
},
{
"doi": "https://doi.org/10.1016/j.jobe.2024.110392",
"k": 2,
"excel_row": 2760,
"eps": 12.2,
"fc": null,
"action": "set",
"set": {
"Curing method": "Heat / steam curing",
"Curing temperature (°C)": 60,
"Curing duration (days)": 1
},
"reason": "60 °C for 1 d, then dry curing to 28 d"
},
{
"doi": "https://doi.org/10.1016/j.jobe.2024.110392",
"k": 3,
"excel_row": 2761,
"eps": 5.12,
"fc": null,
"action": "set",
"set": {
"Curing method": "Air (lab ambient)",
"Curing temperature (°C)": -5
},
"reason": "-5 °C to 28 d"
},
{
"doi": "https://doi.org/10.1016/j.conbuildmat.2018.12.207",
"k": 0,
"excel_row": 1113,
"eps": 4.09,
"fc": null,
"action": "set",
"set": {
"Curing method": "Heat / steam curing",
"Curing temperature (°C)": 75,
"Curing duration (days)": 2
},
"reason": "about 98 % RH at 75 °C for 2 days, then room temperature for 7 days"
},
{
"doi": "https://doi.org/10.1016/j.conbuildmat.2018.12.207",
"k": 1,
"excel_row": 1114,
"eps": 9.07,
"fc": null,
"action": "set",
"set": {
"Curing method": "Heat / steam curing",
"Curing temperature (°C)": 75,
"Curing duration (days)": 2
},
"reason": "about 98 % RH at 75 °C for 2 days, then room temperature for 7 days"
},
{
"doi": "https://doi.org/10.1016/j.conbuildmat.2018.12.207",
"k": 2,
"excel_row": 1115,
"eps": 10.12,
"fc": null,
"action": "set",
"set": {
"Curing method": "Heat / steam curing",
"Curing temperature (°C)": 75,
"Curing duration (days)": 2
},
"reason": "about 98 % RH at 75 °C for 2 days, then room temperature for 7 days"
},
{
"doi": "https://doi.org/10.1016/j.conbuildmat.2018.12.207",
"k": 3,
"excel_row": 1116,
"eps": 8.74,
"fc": null,
"action": "set",
"set": {
"Curing method": "Heat / steam curing",
"Curing temperature (°C)": 75,
"Curing duration (days)": 2
},
"reason": "about 98 % RH at 75 °C for 2 days, then room temperature for 7 days"
},
{
"doi": "https://doi.org/10.1016/j.conbuildmat.2018.12.207",
"k": 4,
"excel_row": 1117,
"eps": 9.43,
"fc": null,
"action": "set",
"set": {
"Curing method": "Heat / steam curing",
"Curing temperature (°C)": 75,
"Curing duration (days)": 2
},
"reason": "about 98 % RH at 75 °C for 2 days, then room temperature for 7 days"
},
{
"doi": "https://doi.org/10.1016/j.conbuildmat.2018.12.207",
"k": 5,
"excel_row": 1118,
"eps": 4.07,
"fc": null,
"action": "set",
"set": {
"Curing method": "Heat / steam curing",
"Curing temperature (°C)": 75,
"Curing duration (days)": 2
},
"reason": "about 98 % RH at 75 °C for 2 days, then room temperature for 7 days"
},
{
"doi": "https://doi.org/10.1016/j.conbuildmat.2018.12.207",
"k": 6,
"excel_row": 1119,
"eps": 7.45,
"fc": null,
"action": "set",
"set": {
"Curing method": "Heat / steam curing",
"Curing temperature (°C)": 75,
"Curing duration (days)": 2
},
"reason": "about 98 % RH at 75 °C for 2 days, then room temperature for 7 days"
},
{
"doi": "https://doi.org/10.1016/j.conbuildmat.2018.12.207",
"k": 7,
"excel_row": 1120,
"eps": 9.44,
"fc": null,
"action": "set",
"set": {
"Curing method": "Heat / steam curing",
"Curing temperature (°C)": 75,
"Curing duration (days)": 2
},
"reason": "about 98 % RH at 75 °C for 2 days, then room temperature for 7 days"
},
{
"doi": "https://doi.org/10.1016/j.conbuildmat.2018.12.207",
"k": 8,
"excel_row": 1121,
"eps": 10.39,
"fc": null,
"action": "set",
"set": {
"Curing method": "Heat / steam curing",
"Curing temperature (°C)": 75,
"Curing duration (days)": 2
},
"reason": "about 98 % RH at 75 °C for 2 days, then room temperature for 7 days"
},
{
"doi": "https://doi.org/10.1016/j.conbuildmat.2018.12.207",
"k": 9,
"excel_row": 1122,
"eps": 9.54,
"fc": null,
"action": "set",
"set": {
"Curing method": "Heat / steam curing",
"Curing temperature (°C)": 75,
"Curing duration (days)": 2
},
"reason": "about 98 % RH at 75 °C for 2 days, then room temperature for 7 days"
},
{
"doi": "https://doi.org/10.1016/j.conbuildmat.2018.12.207",
"k": 10,
"excel_row": 1123,
"eps": 6.47,
"fc": null,
"action": "set",
"set": {
"Curing method": "Heat / steam curing",
"Curing temperature (°C)": 75,
"Curing duration (days)": 2
},
"reason": "about 98 % RH at 75 °C for 2 days, then room temperature for 7 days"
},
{
"doi": "https://doi.org/10.1016/j.conbuildmat.2018.12.207",
"k": 11,
"excel_row": 1124,
"eps": 9.95,
"fc": null,
"action": "set",
"set": {
"Curing method": "Heat / steam curing",
"Curing temperature (°C)": 75,
"Curing duration (days)": 2
},
"reason": "about 98 % RH at 75 °C for 2 days, then room temperature for 7 days"
},
{
"doi": "https://doi.org/10.1016/j.conbuildmat.2018.12.207",
"k": 12,
"excel_row": 1125,
"eps": 10.75,
"fc": null,
"action": "set",
"set": {
"Curing method": "Heat / steam curing",
"Curing temperature (°C)": 75,
"Curing duration (days)": 2
},
"reason": "about 98 % RH at 75 °C for 2 days, then room temperature for 7 days"
},
{
"doi": "https://doi.org/10.1016/j.conbuildmat.2018.12.207",
"k": 13,
"excel_row": 1126,
"eps": 9.21,
"fc": null,
"action": "set",
"set": {
"Curing method": "Heat / steam curing",
"Curing temperature (°C)": 75,
"Curing duration (days)": 2
},
"reason": "about 98 % RH at 75 °C for 2 days, then room temperature for 7 days"
},
{
"doi": "https://doi.org/10.1016/j.conbuildmat.2018.12.207",
"k": 14,
"excel_row": 1127,
"eps": 8.12,
"fc": null,
"action": "set",
"set": {
"Curing method": "Heat / steam curing",
"Curing temperature (°C)": 75,
"Curing duration (days)": 2
},
"reason": "about 98 % RH at 75 °C for 2 days, then room temperature for 7 days"
},
{
"doi": "https://doi.org/10.1016/j.dibe.2026.100972",
"k": 0,
"excel_row": 2,
"eps": 2.26,
"fc": 138.9,
"action": "set",
"set": {
"Curing temperature (°C)": 23
},
"reason": "air and water curing in a chamber at (23 ± 3) °C"
},
{
"doi": "https://doi.org/10.1016/j.dibe.2026.100972",
"k": 1,
"excel_row": 3,
"eps": 10.63,
"fc": 141.6,
"action": "set",
"set": {
"Curing temperature (°C)": 23
},
"reason": "air and water curing in a chamber at (23 ± 3) °C"
},
{
"doi": "https://doi.org/10.1016/j.dibe.2026.100972",
"k": 2,
"excel_row": 4,
"eps": 9.87,
"fc": 122.4,
"action": "set",
"set": {
"Curing temperature (°C)": 23
},
"reason": "air and water curing in a chamber at (23 ± 3) °C"
},
{
"doi": "https://doi.org/10.1016/j.dibe.2026.100972",
"k": 3,
"excel_row": 5,
"eps": 12.36,
"fc": 125.5,
"action": "set",
"set": {
"Curing temperature (°C)": 23
},
"reason": "air and water curing in a chamber at (23 ± 3) °C"
},
{
"doi": "https://doi.org/10.1016/j.dibe.2026.100972",
"k": 0,
"excel_row": 2,
"eps": 2.26,
"fc": 138.9,
"action": "set",
"set": {
"Compressive strength (MPa)": null
},
"reason": "compressive strength only in Figs. 8-9"
},
{
"doi": "https://doi.org/10.1016/j.dibe.2026.100972",
"k": 2,
"excel_row": 4,
"eps": 9.87,
"fc": 122.4,
"action": "set",
"set": {
"Compressive strength (MPa)": null
},
"reason": "compressive strength only in Figs. 8-9"
},
{
"doi": "https://doi.org/10.1016/j.dibe.2026.100972",
"k": 3,
"excel_row": 5,
"eps": 12.36,
"fc": 125.5,
"action": "set",
"set": {
"Compressive strength (MPa)": null
},
"reason": "compressive strength only in Figs. 8-9"
},
{
"doi": "https://doi.org/10.1016/j.dibe.2026.100972",
"k": 4,
"excel_row": 6,
"eps": 11.4,
"fc": 124.9,
"action": "set",
"set": {
"Compressive strength (MPa)": null
},
"reason": "compressive strength only in Figs. 8-9"
},
{
"doi": "https://doi.org/10.1016/j.dibe.2026.100972",
"k": 5,
"excel_row": 7,
"eps": null,
"fc": 105.5,
"action": "set",
"set": {
"Compressive strength (MPa)": null
},
"reason": "compressive strength only in Figs. 8-9"
},
{
"doi": "https://doi.org/10.1016/j.dibe.2026.100972",
"k": 6,
"excel_row": 8,
"eps": null,
"fc": 117.9,
"action": "set",
"set": {
"Compressive strength (MPa)": null
},
"reason": "compressive strength only in Figs. 8-9"
},
{
"doi": "https://doi.org/10.1016/j.dibe.2026.100972",
"k": 7,
"excel_row": 9,
"eps": null,
"fc": 109.9,
"action": "set",
"set": {
"Compressive strength (MPa)": null
},
"reason": "compressive strength only in Figs. 8-9"
},
{
"doi": "https://doi.org/10.1016/j.dibe.2026.100972",
"k": 8,
"excel_row": 10,
"eps": null,
"fc": 118.9,
"action": "set",
"set": {
"Compressive strength (MPa)": null
},
"reason": "compressive strength only in Figs. 8-9"
},
{
"doi": "https://doi.org/10.1016/j.dibe.2026.100972",
"k": 1,
"excel_row": 3,
"eps": 10.63,
"fc": 141.6,
"action": "set",
"set": {
"Curing temperature (°C)": 23,
"Compressive strength (MPa)": 142.0
},
"reason": "fc stated in the text: 142 MPa; chamber (23 ± 3) °C"
},
{
"doi": "https://doi.org/10.1016/j.dibe.2026.101095",
"k": 0,
"excel_row": 729,
"eps": 10.72,
"fc": 15.6,
"action": "set",
"set": {
"Compressive strength (MPa)": null
},
"reason": "fc only in Fig. 5 (dataset value was tensile strength / ratio)"
},
{
"doi": "https://doi.org/10.1016/j.dibe.2026.101095",
"k": 1,
"excel_row": 730,
"eps": 12.79,
"fc": 22.1,
"action": "set",
"set": {
"Compressive strength (MPa)": null
},
"reason": "fc only in Fig. 5 (dataset value was tensile strength / ratio)"
},
{
"doi": "https://doi.org/10.1016/j.dibe.2026.101095",
"k": 2,
"excel_row": 731,
"eps": 11.4,
"fc": 22.3,
"action": "set",
"set": {
"Compressive strength (MPa)": null
},
"reason": "fc only in Fig. 5 (dataset value was tensile strength / ratio)"
},
{
"doi": "https://doi.org/10.1016/j.dibe.2026.101095",
"k": 3,
"excel_row": 732,
"eps": 11.04,
"fc": 14.9,
"action": "set",
"set": {
"Compressive strength (MPa)": null
},
"reason": "fc only in Fig. 5 (dataset value was tensile strength / ratio)"
},
{
"doi": "https://doi.org/10.1016/j.dibe.2026.101095",
"k": 4,
"excel_row": 733,
"eps": 16.41,
"fc": 16.0,
"action": "set",
"set": {
"Compressive strength (MPa)": null
},
"reason": "fc only in Fig. 5 (dataset value was tensile strength / ratio)"
},
{
"doi": "https://doi.org/10.1016/j.dibe.2026.101095",
"k": 5,
"excel_row": 734,
"eps": 12.0,
"fc": 16.4,
"action": "set",
"set": {
"Compressive strength (MPa)": null
},
"reason": "fc only in Fig. 5 (dataset value was tensile strength / ratio)"
},
{
"doi": "https://doi.org/10.1016/j.conbuildmat.2024.139432",
"k": 1,
"excel_row": 2576,
"eps": 0.673,
"fc": null,
"action": "set",
"set": {
"Compressive strength (MPa)": 59.9
},
"reason": "PC75-MK25: 59.9 MPa at 28 days (text)"
},
{
"doi": "https://doi.org/10.1016/j.conbuildmat.2024.139432",
"k": 2,
"excel_row": 2577,
"eps": 1.252,
"fc": null,
"action": "set",
"set": {
"Compressive strength (MPa)": 39.5
},
"reason": "PC50-MK50: 39.5 MPa at 28 days (text)"
},
{
"doi": "https://doi.org/10.1016/j.cemconcomp.2019.01.001",
"k": 0,
"excel_row": 1214,
"eps": 2.2,
"fc": null,
"action": "set",
"set": {
"Water": 0.15862
},
"reason": "water from Table 2 (kg/m3) / (cement + GGBS); was W/B x binder incl. HRWR water"
},
{
"doi": "https://doi.org/10.1016/j.cemconcomp.2019.01.001",
"k": 1,
"excel_row": 1215,
"eps": 3.52,
"fc": null,
"action": "set",
"set": {
"Water": 0.15862
},
"reason": "water from Table 2 (kg/m3) / (cement + GGBS); was W/B x binder incl. HRWR water"
},
{
"doi": "https://doi.org/10.1016/j.cemconcomp.2019.01.001",
"k": 2,
"excel_row": 1216,
"eps": 5.11,
"fc": null,
"action": "set",
"set": {
"Water": 0.15862
},
"reason": "water from Table 2 (kg/m3) / (cement + GGBS); was W/B x binder incl. HRWR water"
},
{
"doi": "https://doi.org/10.1016/j.cemconcomp.2019.01.001",
"k": 3,
"excel_row": 1217,
"eps": 8.0,
"fc": null,
"action": "set",
"set": {
"Water": 0.15862
},
"reason": "water from Table 2 (kg/m3) / (cement + GGBS); was W/B x binder incl. HRWR water"
},
{
"doi": "https://doi.org/10.1016/j.cemconcomp.2019.01.001",
"k": 4,
"excel_row": 1218,
"eps": 8.49,
"fc": null,
"action": "set",
"set": {
"Water": 0.15862
},
"reason": "water from Table 2 (kg/m3) / (cement + GGBS); was W/B x binder incl. HRWR water"
},
{
"doi": "https://doi.org/10.1016/j.cemconcomp.2019.01.001",
"k": 5,
"excel_row": 1219,
"eps": 2.61,
"fc": null,
"action": "set",
"set": {
"Water": 0.18763
},
"reason": "water from Table 2 (kg/m3) / (cement + GGBS); was W/B x binder incl. HRWR water"
},
{
"doi": "https://doi.org/10.1016/j.cemconcomp.2019.01.001",
"k": 6,
"excel_row": 1220,
"eps": 3.66,
"fc": null,
"action": "set",
"set": {
"Water": 0.18763
},
"reason": "water from Table 2 (kg/m3) / (cement + GGBS); was W/B x binder incl. HRWR water"
},
{
"doi": "https://doi.org/10.1016/j.cemconcomp.2019.01.001",
"k": 7,
"excel_row": 1221,
"eps": 4.59,
"fc": null,
"action": "set",
"set": {
"Water": 0.18763
},
"reason": "water from Table 2 (kg/m3) / (cement + GGBS); was W/B x binder incl. HRWR water"
},
{
"doi": "https://doi.org/10.1016/j.cemconcomp.2019.01.001",
"k": 8,
"excel_row": 1222,
"eps": 6.69,
"fc": null,
"action": "set",
"set": {
"Water": 0.18763
},
"reason": "water from Table 2 (kg/m3) / (cement + GGBS); was W/B x binder incl. HRWR water"
},
{
"doi": "https://doi.org/10.1016/j.cemconcomp.2019.01.001",
"k": 9,
"excel_row": 1223,
"eps": 10.13,
"fc": null,
"action": "set",
"set": {
"Water": 0.18763
},
"reason": "water from Table 2 (kg/m3) / (cement + GGBS); was W/B x binder incl. HRWR water"
},
{
"doi": "https://doi.org/10.1016/j.cemconcomp.2019.01.001",
"k": 10,
"excel_row": 1224,
"eps": 10.11,
"fc": null,
"action": "set",
"set": {
"Water": 0.18763
},
"reason": "water from Table 2 (kg/m3) / (cement + GGBS); was W/B x binder incl. HRWR water"
},
{
"doi": "https://doi.org/10.1016/j.cemconcomp.2019.01.001",
"k": 11,
"excel_row": 1225,
"eps": 3.36,
"fc": null,
"action": "set",
"set": {
"Water": 0.21194
},
"reason": "water from Table 2 (kg/m3) / (cement + GGBS); was W/B x binder incl. HRWR water"
},
{
"doi": "https://doi.org/10.1016/j.cemconcomp.2019.01.001",
"k": 12,
"excel_row": 1226,
"eps": 4.31,
"fc": null,
"action": "set",
"set": {
"Water": 0.21194
},
"reason": "water from Table 2 (kg/m3) / (cement + GGBS); was W/B x binder incl. HRWR water"
},
{
"doi": "https://doi.org/10.1016/j.cemconcomp.2019.01.001",
"k": 13,
"excel_row": 1227,
"eps": 5.11,
"fc": null,
"action": "set",
"set": {
"Water": 0.21194
},
"reason": "water from Table 2 (kg/m3) / (cement + GGBS); was W/B x binder incl. HRWR water"
},
{
"doi": "https://doi.org/10.1016/j.cemconcomp.2019.01.001",
"k": 14,
"excel_row": 1228,
"eps": 5.82,
"fc": null,
"action": "set",
"set": {
"Water": 0.21194
},
"reason": "water from Table 2 (kg/m3) / (cement + GGBS); was W/B x binder incl. HRWR water"
},
{
"doi": "https://doi.org/10.1016/j.cemconcomp.2019.01.001",
"k": 15,
"excel_row": 1229,
"eps": 9.02,
"fc": null,
"action": "set",
"set": {
"Water": 0.21194
},
"reason": "water from Table 2 (kg/m3) / (cement + GGBS); was W/B x binder incl. HRWR water"
},
{
"doi": "https://doi.org/10.1016/j.cemconcomp.2019.01.001",
"k": 16,
"excel_row": 1230,
"eps": 9.6,
"fc": null,
"action": "set",
"set": {
"Water": 0.21194
},
"reason": "water from Table 2 (kg/m3) / (cement + GGBS); was W/B x binder incl. HRWR water"
},
{
"doi": "https://doi.org/10.1016/j.cemconcomp.2019.01.001",
"k": 17,
"excel_row": 1231,
"eps": 2.59,
"fc": null,
"action": "set",
"set": {
"Water": 0.25539
},
"reason": "water from Table 2 (kg/m3) / (cement + GGBS); was W/B x binder incl. HRWR water"
},
{
"doi": "https://doi.org/10.1016/j.cemconcomp.2019.01.001",
"k": 18,
"excel_row": 1232,
"eps": 5.91,
"fc": null,
"action": "set",
"set": {
"Water": 0.25539
},
"reason": "water from Table 2 (kg/m3) / (cement + GGBS); was W/B x binder incl. HRWR water"
},
{
"doi": "https://doi.org/10.1016/j.cemconcomp.2019.01.001",
"k": 19,
"excel_row": 1233,
"eps": 6.13,
"fc": null,
"action": "set",
"set": {
"Water": 0.25539
},
"reason": "water from Table 2 (kg/m3) / (cement + GGBS); was W/B x binder incl. HRWR water"
},
{
"doi": "https://doi.org/10.1016/j.cemconcomp.2019.01.001",
"k": 20,
"excel_row": 1234,
"eps": 6.88,
"fc": null,
"action": "set",
"set": {
"Water": 0.25539
},
"reason": "water from Table 2 (kg/m3) / (cement + GGBS); was W/B x binder incl. HRWR water"
},
{
"doi": "https://doi.org/10.1016/j.cemconcomp.2019.01.001",
"k": 21,
"excel_row": 1235,
"eps": 11.14,
"fc": null,
"action": "set",
"set": {
"Water": 0.25539
},
"reason": "water from Table 2 (kg/m3) / (cement + GGBS); was W/B x binder incl. HRWR water"
},
{
"doi": "https://doi.org/10.1016/j.cemconcomp.2019.01.001",
"k": 22,
"excel_row": 1236,
"eps": 12.0,
"fc": null,
"action": "set",
"set": {
"Water": 0.25539
},
"reason": "water from Table 2 (kg/m3) / (cement + GGBS); was W/B x binder incl. HRWR water"
},
{
"doi": "https://doi.org/10.1016/j.cemconcomp.2019.01.001",
"k": 23,
"excel_row": 1237,
"eps": 3.01,
"fc": null,
"action": "set",
"set": {
"Water": 0.35466
},
"reason": "water from Table 2 (kg/m3) / (cement + GGBS); was W/B x binder incl. HRWR water"
},
{
"doi": "https://doi.org/10.1016/j.cemconcomp.2019.01.001",
"k": 24,
"excel_row": 1238,
"eps": 5.4,
"fc": null,
"action": "set",
"set": {
"Water": 0.35466
},
"reason": "water from Table 2 (kg/m3) / (cement + GGBS); was W/B x binder incl. HRWR water"
},
{
"doi": "https://doi.org/10.1016/j.cemconcomp.2019.01.001",
"k": 25,
"excel_row": 1239,
"eps": 6.03,
"fc": null,
"action": "set",
"set": {
"Water": 0.35466
},
"reason": "water from Table 2 (kg/m3) / (cement + GGBS); was W/B x binder incl. HRWR water"
},
{
"doi": "https://doi.org/10.1016/j.cemconcomp.2019.01.001",
"k": 26,
"excel_row": 1240,
"eps": 6.18,
"fc": null,
"action": "set",
"set": {
"Water": 0.35466
},
"reason": "water from Table 2 (kg/m3) / (cement + GGBS); was W/B x binder incl. HRWR water"
},
{
"doi": "https://doi.org/10.1016/j.cemconcomp.2019.01.001",
"k": 27,
"excel_row": 1241,
"eps": 10.64,
"fc": null,
"action": "set",
"set": {
"Water": 0.35466
},
"reason": "water from Table 2 (kg/m3) / (cement + GGBS); was W/B x binder incl. HRWR water"
},
{
"doi": "https://doi.org/10.1016/j.cemconcomp.2019.01.001",
"k": 28,
"excel_row": 1242,
"eps": 11.28,
"fc": null,
"action": "set",
"set": {
"Water": 0.35466
},
"reason": "water from Table 2 (kg/m3) / (cement + GGBS); was W/B x binder incl. HRWR water"
},
{
"doi": "https://doi.org/10.1016/j.conbuildmat.2026.146183",
"k": 3,
"excel_row": 1852,
"eps": 2.48,
"fc": null,
"action": "set",
"set": {
"PVA fiber length (mm)": 12,
"PVA fiber diameter (µm)": 30.2,
"PVA fiber tensile strength (MPa)": 1469.0,
"PVA fiber elastic modulus (GPa)": 37.15
},
"reason": "hybrid PVA: 35 % unoiled (12 µm, 1300 MPa, 30 GPa) + oiled (40 µm, 1560 MPa, 41 GPa), volume-weighted (Table 5)"
},
{
"doi": "https://doi.org/10.1016/j.conbuildmat.2026.146183",
"k": 4,
"excel_row": 1853,
"eps": 1.41,
"fc": null,
"action": "set",
"set": {
"PVA fiber length (mm)": 12,
"PVA fiber diameter (µm)": 26.0,
"PVA fiber tensile strength (MPa)": 1430.0,
"PVA fiber elastic modulus (GPa)": 35.5
},
"reason": "hybrid PVA: 50 % unoiled (12 µm, 1300 MPa, 30 GPa) + oiled (40 µm, 1560 MPa, 41 GPa), volume-weighted (Table 5)"
},
{
"doi": "https://doi.org/10.1016/j.conbuildmat.2026.146183",
"k": 5,
"excel_row": 1854,
"eps": 0.55,
"fc": null,
"action": "set",
"set": {
"PVA fiber length (mm)": 12,
"PVA fiber diameter (µm)": 21.8,
"PVA fiber tensile strength (MPa)": 1391.0,
"PVA fiber elastic modulus (GPa)": 33.85
},
"reason": "hybrid PVA: 65 % unoiled (12 µm, 1300 MPa, 30 GPa) + oiled (40 µm, 1560 MPa, 41 GPa), volume-weighted (Table 5)"
},
{
"doi": "https://doi.org/10.1016/j.conbuildmat.2026.146183",
"k": 6,
"excel_row": 1855,
"eps": 1.53,
"fc": null,
"action": "set",
"set": {
"PVA fiber length (mm)": 12,
"PVA fiber diameter (µm)": 26.0,
"PVA fiber tensile strength (MPa)": 1430.0,
"PVA fiber elastic modulus (GPa)": 35.5
},
"reason": "hybrid PVA: 50 % unoiled (12 µm, 1300 MPa, 30 GPa) + oiled (40 µm, 1560 MPa, 41 GPa), volume-weighted (Table 5)"
},
{
"doi": "https://doi.org/10.1016/j.conbuildmat.2026.146183",
"k": 7,
"excel_row": 1856,
"eps": 1.41,
"fc": null,
"action": "set",
"set": {
"PVA fiber length (mm)": 12,
"PVA fiber diameter (µm)": 26.0,
"PVA fiber tensile strength (MPa)": 1430.0,
"PVA fiber elastic modulus (GPa)": 35.5
},
"reason": "hybrid PVA: 50 % unoiled (12 µm, 1300 MPa, 30 GPa) + oiled (40 µm, 1560 MPa, 41 GPa), volume-weighted (Table 5)"
},
{
"doi": "https://doi.org/10.1016/j.conbuildmat.2026.146183",
"k": 8,
"excel_row": 1857,
"eps": 1.44,
"fc": null,
"action": "set",
"set": {
"PVA fiber length (mm)": 12,
"PVA fiber diameter (µm)": 26.0,
"PVA fiber tensile strength (MPa)": 1430.0,
"PVA fiber elastic modulus (GPa)": 35.5
},
"reason": "hybrid PVA: 50 % unoiled (12 µm, 1300 MPa, 30 GPa) + oiled (40 µm, 1560 MPa, 41 GPa), volume-weighted (Table 5)"
},
{
"doi": "https://doi.org/10.1016/j.conbuildmat.2026.146183",
"k": 9,
"excel_row": 1858,
"eps": 0.84,
"fc": null,
"action": "set",
"set": {
"PVA fiber length (mm)": 12,
"PVA fiber diameter (µm)": 26.0,
"PVA fiber tensile strength (MPa)": 1430.0,
"PVA fiber elastic modulus (GPa)": 35.5
},
"reason": "hybrid PVA: 50 % unoiled (12 µm, 1300 MPa, 30 GPa) + oiled (40 µm, 1560 MPa, 41 GPa), volume-weighted (Table 5)"
}
]
