Repository: conslmhoang/construction-materials-lab

# Construction Materials Lab — Mix Design & Strength Prediction

Live site: https://conslmhoang.github.io/construction-materials-lab/

A browser-only tool for fiber-reinforced cementitious and geopolymer composites (ECC/SHCC, UHPC, UHP-ECC):

1. **Mix design**: proportions → kg per m³ and per batch, with cost, embodied energy and CO₂ (20 materials, the same ones the model uses).
2. **Strength prediction**: compressive strength and tensile strain capacity from the mix,
   curing method/temperature/duration, test age and the fiber length, diameter, strength and modulus. It includes an 80% range, a strength-vs-age table,
   and a Save button that adds a result to the prediction log.
3. **Logs**: every mix design and batch is logged, predictions when you press Save; each row can be deleted (×), and the logs download as Excel/CSV.

| Page | What it shows |
|---|---|
| `index.html` | Calculator + prediction |
| `benchmark.html` | 10 ML models compared (10-fold cross-validation, random split) |
| `data.html` | The 509 source papers |

## Excel files: `excel/`

| File | Content |
|---|---|
| `Materials_20.xlsx` | Density, energy (MJ/kg), CO2 (kg/kg) and cost ($/kg) of the 20 materials, plus the suggested fiber length, diameter, tensile strength and elastic modulus, each with its source. The web can load it (Load material database from Excel). Rebuild: `python ml_spike/build_materials_xlsx.py` |
| `04 Dataset_web.xlsx` | Training data of the ML models (below) |

# ML spike — dự đoán fc / ft / εu (thử nghiệm, chưa phải bản chính thức)

Ngày: 2026-11-04. Mô hình: HistGradientBoosting nông (depth 3), ~70 biến.
Đánh giá: **leave-paper-out** (giấu nguyên bài báo khi kiểm tra = mô phỏng lab mới).

## Kết quả

| Đầu ra | Dữ liệu gốc (80 bài) | + 41 bài mới (110 bài) |
|---|---|---|
| fc | R² 0.64, MAE 22 MPa | R² 0.62, MAE 22 MPa |
| ft kéo trực tiếp | R² 0.57, MAE 1.8 MPa | R² 0.53, MAE 2.0 MPa |
| εu kéo trực tiếp | R² 0.31–0.38 | R² 0.36 |

Đường học (`learning_curves.png`): sai số chững lại khoảng 26–30% từ ~50 bài trở đi.
→ **Thêm bài báo không còn giúp nhiều.** Nút thắt là khác biệt giữa các lab.

## Hiệu chỉnh bằng mẫu của chính lab (`calib.py`)

Sai số tương đối trên bài báo chưa thấy, khi biết kết quả thật của k mẫu cùng lab:

| k mẫu đã đúc | 0 | 1 | 2 | 3 |
|---|---|---|---|---|
| fc | 34% | 17% | 15% | 14% |
| ft | 35% | 24% | 21% | 20% |

→ Đúc 1–3 mẫu ở lab của bạn giảm sai số khoảng một nửa.

## Dữ liệu mới (`additions/`) — CẦN BẠN KIỂM TRA trước khi gộp vào `03 Dataset_ratio.xlsx`

| File | Bài | Dòng |
|---|---|---|
| pvaecc.csv | 9 | 60 |
| geopolymer.csv | 11 | 117 |
| uhpc_steel.csv | 13 | 112 |
| uhpecc.csv | 8 | 37 |

- Header giống tên cột trong `03 Dataset_ratio.xlsx` (99 cột chính).
- Cột cuối "Conversions / notes" ghi quy đổi + chỗ nghi ngờ (tìm chữ VERIFY).
- Chỗ đáng xem: Guo 2024 (10.3390/ma17174356) có thể bị đảo FA/GGBS; Zuo 2022 là cường độ uốn (đã gắn "flexural").
- `*_rejected.txt`: bài đã xem nhưng loại, kèm lý do.
- Tất cả đọc qua Europe PMC full text (MDPI chủ yếu), chưa đối chiếu Crossref riêng.

## Tiến độ thu thập (cập nhật 2026-11-06)

| Đợt | Bài | Dòng | File |
|---|---|---|---|
| Gốc (03 Dataset_ratio.xlsx) | 83 | 724 | — |
| 1 | 41 | 326 | pvaecc, geopolymer, uhpc_steel, uhpecc |
| 2 | 49 | 587 | w2_* |
| 3 | 61 | 868 | w3_* |
| 4 | 68 | 514 | w4_* (ưu tiên kéo trực tiếp) |
| **Tổng** | **~302** | **~3000** | |

R² CatBoost, bộ đầu vào web (không kích thước mẫu, không thông số sợi):

| Đầu ra | Lab mới (giấu bài) | Đã có 50% mẫu của lab |
|---|---|---|
| fc (2382 dòng, 264 bài) | 0.71 | 0.93 |
| ft trực tiếp (1022 dòng, 175 bài) | 0.48 | 0.82 |
| εu (732 dòng, 143 bài) | 0.40 | 0.74 |

## Làm sạch dữ liệu (`clean/`, 2026-11-06)

Không xoá dòng nào — `clean/dataset_clean.csv` gắn `use_fc / use_ft / use_eps` + lý do loại.
Xem lại bằng `clean/cleaning_review.xlsx` (Summary, Excluded rows, Model outliers, VERIFY rows).

Quy tắc (chỉ giữ quy tắc nào làm mô hình tốt hơn trong `clean/ablation*.csv`):

## Đã gộp vào 03 Dataset_ratio.xlsx (2026-11-06)

- 2295 dòng / 219 bài từ `additions/*.csv` nằm ở hàng 727–3021; 219 dòng mới trong `03 Dataset_sources.csv`.
- 218/219 DOI khớp Crossref (title + tác giả đầu); bài còn lại khớp title 100%, chỉ khác cách viết họ.
- Cột "Paper notes" bắt đầu bằng `[Agent-extracted …, <file>.csv]`; quy đổi của AI nằm ở cột "AI-derived values"; ô VERIFY tô vàng.
- Bản sao lưu trước khi gộp: `Backup/03 Dataset_ratio_backup_20261106_1055_before_merge.xlsx`, `Backup/03 Dataset_sources_backup_*_before_merge.csv`.
- `merge/verify_merge.py` xác nhận dữ liệu đọc từ workbook mới giống hệt file cũ + CSV (mọi ô, không tính thứ tự dòng).
- **Từ giờ chạy các script KHÔNG kèm tham số `additions`** (nếu không sẽ bị đếm trùng). `additions/` chỉ còn là kho lưu trữ + danh sách bỏ qua cho agent.

Hướng dẫn cho agent: `additions/AGENT_BRIEF.md`. Danh sách bỏ qua: `additions/existing_papers.txt`.

File: ml_spike/audit/report_01_08.md
# Audit packets 01-08 (from subagent, saved by main session)
Papers 02-08: all 102 strain values match. Paper 01 (861-872, MDPI jcs9090502) CANNOT VERIFY (403, no local copy); identical inputs with different strain, F4/F8 look swapped vs C4/C1.
- 1680-1688 (pkt 02): labelled Sealed 20 C; paper: 48 h sealed then RH 30/60/100 % at 20 C -> RH is the only difference.
- 1286-1288 (pkt 04): curing = 11 d air + 12 d water + 24 h 80 C oven + air to 28 d (dataset: water 23 C 28 d); fc 54.6 / 52.2 derived from ratio (only 53.6 stated). Hidden: mixing procedure, defoamer.
- 1214-1242 (pkt 06): water = w/b x binder instead of table water (0.1586/0.1876/0.2119/0.2554/0.3547 for w/b 0.14/0.16/0.18/0.22/0.32); curing temp 20 C assumed.
- 1113-1127 (pkt 07): curing 2 d at 75 C / 98 % RH then 7 d room temp (dataset 75 C 9 d); test age 10 d derived. Hidden: sand type/max size.
- 2576-2577 (pkt 03): fc 59.9 / 39.5 stated in text but blank; 2576 single crack (no strain hardening).
- 330-345 (pkt 08): ultimate strain not defined; SP basis assumed.
Hidden: pkt 05 aggregate type/size, CR particle size.

File: ml_spike/audit/report_09_16.md
# Audit packets 09-16 (from subagent, saved by main session)
All 106 strain values match the papers (unit and peak strain OK). Issues are inputs:
- 1157-1188 (pkt 14, 32 rows): CC powder = ground white calcitic marble ("Imerfill"), stored as Limestone powder -> violates marble != limestone. Curing: 21 d moist + 21 d air, test 43 d; dataset 42 d Air.
- 1189-1190 (pkt 14): test age / curing of reference mixes not stated -> cannot verify.
- 1345,1348,1351,1354,1357,1360 (pkt 12, RH25) and 1346,...,1361 (RH55): labelled Standard moist room; paper RH 25 / 55 % at 20 C -> Air. RH95 rows OK.
- 1833-1844 (pkt 15): labelled Air; paper: 48 h ambient then standard curing chamber RH>=90 %, ~20 C -> Standard moist room.
- 1808-1809 (pkt 11): 28 d standard curing then indoor 18.3 C / 32 % RH; dataset Air 20 C 60/90 d -> mixed regime.
- 2-6 (pkt 09): curing temp 23 C not 20 C.
- 2-10 (pkt 09): fc only from figures except 142 MPa for W-V1.0.
Hidden variables: pkt 16 sand type/gradation (9 identical-input rows, strain 6.48-11.5); pkt 14 CC fineness + CCD replicates; pkt 10 "fly ash" density 145-210 kg/m3 (cenospheres?); pkt 13 defoamer 3 %, 150 mm gauge; pkt 09 ice water; pkt 15 hooked-end steel.

File: ml_spike/audit/report_17_23.md
# Audit packets 17-23 (from subagent, saved by main session)
All 78 strain values stated and correct. Issues are curing coding:
- 464/468/472 (pkt 17): steam box 3 d (temp not stated) then 20 C 50 % RH; coded standard moist.
- 465/469/473: sprinkler curing under geotextile; coded standard.
- 466/470/474: natural curing 20 C 50 % RH; coded standard.
- 475: same inputs as 467, quartz sand vs Yellow River sand (hidden).
- 2758 (pkt 22): dry 20 C RH 60 % (coded sealed); 2759: standard 20 C RH 95 % (coded sealed); 2760: 60 C 1 d then dry (coded sealed 60 C 28 d); 2761: -5 C (coded sealed).
- 1771-1775: SP 0.01998 vs 0.02 (minor). 1776-1787: "Adjusted W/B" used (assumption). 1101-1112, 507-532: 20 C assumed.
Hidden: pkt 18 MWCNT fiber surface treatment (13 groups identical inputs, 28 d strain 4.70-7.12); pkt 19 hybrid printed/cast specimens; pkt 20 gauge length 10 mm (typo?).

File: ml_spike/audit/report_24_30.md
# Audit packets 24-30 (from subagent, saved by main session)
All 46 strain values match stated numbers in %. Issues:
- 171: fc 62 vs 66 conflict inside paper (3.4.1 says 66, conclusion 62).
- 172: fc 27 not stated (figure-read) -> blank fc.
- 171-176: SP = 0 but paper uses PCE SP with no dosage -> unknown.
- 173,174,176: identical to 171/175 except sodium lignosulfonate 0.5 / 2 % of OPC (no column).
- 729-734: fc only in Fig. 5; dataset fc = tensile / (ratio) derived -> mark derived or blank.
- 145-148: mixer type hidden (Omni vs 2-shaft); curing temp not stated; test age ~30 d.
- 1207-1209: curing method/temperature not stated (assumed).
Hidden variables: pkt 28 unoiled/oiled PVA share 35/50/65 % (1852-1854, strain 2.48/1.41/0.55); pkt 30 fly-ash fineness and CaO (15 identical rows); pkt 29 fly ash type; pkt 25 complex curing simplified.
